Repository: 0odonkihooto0/mdTOhtmlBuild

# mdTOhtmlBuild — нормативные документы СП → интерактивные HTML

Лаборатория контент-воронки [komplid.ru](https://komplid.ru): превращаем корпус
строительных нормативов (СП) из markdown в интерактивные HTML-страницы и готовим
сетку строительных калькуляторов — для SEO/AEO/GEO-трафика маркетинг-сайта.

## Структура

| Папка | Что это |
|---|---|
| `docs/` | Стратегия и планы внедрения: [00 — стратегия SEO/AEO/GEO + blindspot-реестр](docs/00-STRATEGY-SEO-AEO-GEO.md) · [01 — СП-страницы](docs/01-SP-PAGES-PLAN.md) · [02 — калькуляторы](docs/02-CALCULATORS-PLAN.md) |
| `normative-md/` | Корпус: 323 СП в markdown (конвертация Docling из PDF) + логи и манифест конвертации |

File: normative-md/SP_28.13330.2017_«СНиП 2.03.11-85 Защита строительных конструкций от коррозии.md (part 1 of 14)
## МИНИСТЕРСТВО СТРОИТЕЛЬСТВА И ЖИЛИЩНО-КОММУНАЛЬНОГО ХОЗЯЙСТВА РОССИЙСКОЙ ФЕДЕРАЦИИ

## С В О Д   П Р А В И Л                                          СП 28.13330.2017

## ЗАЩИТА СТРОИТЕЛЬНЫХ КОНСТРУКЦИЙ ОТ КОРРОЗИИ

## Актуализированная редакция

## СНиП 2.03.11-85

## Издание официальное

## Москва 2017

## СП 28.13330.2017

## Сведения о своде правил

- 1 ИСПОЛНИТЕЛИ  АО «Научно-исследовательский центр «Строительство» (АО «НИЦ «Строительство»), ЗАО «Центральный научно-исследовательский и проектный институт строительных металлоконструкций им. Н.П. Мельникова» (ЗАО «ЦНИИПСК им. Н.П. Мельникова»), ГОУ Санкт-Петербургский государственный политехнический университет (СПб ГПУ)
- 2 ВНЕСЕН Техническим комитетом по стандартизации ТК 465 «Строительство»
- 3 ПОДГОТОВЛЕН к утверждению Департаментом градостроительной деятельности и архитектуры Министерства строительства и жилищно-коммунального хозяйства Российской Федерации (Минстрой России)
- 4 УТВЕРЖДЕН  приказом  Министерства  строительства  и  жилищно-коммунального  хозяйства Российской Федерации (Минстрой России) от 27 февраля 2017 г. № 127/пр и введен в действие с 28 августа 2017 г.
- 5 ЗАРЕГИСТРИРОВАН Федеральным агентством по техническому регулированию и метрологии (Росстандарт).  Пересмотр  28.13330.2012  «СНиП  2.03.11-85  Защита  строительных  конструкций  от коррозии»
- В  случае  пересмотра ( замены ) или  отмены  настоящего  свода  правил  соответствующее уведомление будет опубликовано в установленном порядке. Соответствующая информация , уведомление  и  тексты  размещаются  также  в  информационной  системе  общего  пользования  -  на официальном сайте разработчика ( Минстрой России ) в сети Интернет

© Минстрой России, 2017

Настоящий  нормативный  документ  не  может  быть  полностью  или  частично  воспроизведен,  тиражирован  и распространен  в  качестве  официального  издания  на  территории  Российской  Федерации  без  разрешения  Минстроя России

## Предисловие

## Содержание

| 1                                                                                                                                                                   | Область применения…………………………………………………..…….…………....                                                                                                                  |
|---------------------------------------------------------------------------------------------------------------------------------------------------------------------|---------------------------------------------------------------------------------------------------------------------------------------------------------------------|
| 2                                                                                                                                                                   | Нормативные ссылки …………………………………………………..……....................                                                                                                      |
| 3                                                                                                                                                                   | Термины и определения…………….…………………………………...….…………....                                                                                                               |
| 4                                                                                                                                                                   | Общие положения ………………………………………………………..………….......                                                                                                                  |
| 5 Бетонные и железобетонные конструкции…………………………..…...……………..                                                                                                      | 5 Бетонные и железобетонные конструкции…………………………..…...……………..                                                                                                      |
| 5.1                                                                                                                                                                 | Общие требования…………..…………………………………………...….………....                                                                                                                  |
| 5.2                                                                                                                                                                 | Степень агрессивного воздействия сред ……………………………….…….............                                                                                                  |
| 5.3                                                                                                                                                                 | Выбор способазащиты.…………………………………………………….………....                                                                                                                    |
| 5.4                                                                                                                                                                 | Требования к материалам и конструкциям...……………………………………….                                                                                                           |
| 5.5                                                                                                                                                                 | Требования к защите от коррозии стальных закладных деталей и соединительных элементов ………………………………………………………………………….                                                 |
| 5.6                                                                                                                                                                 | Требования к защите от коррозии поверхности бетонных и железобетонных конструкций..………………………………………………………….…..………….                                                  |
| 5.7                                                                                                                                                                 | Требования к защите железобетонных конструкций от электрокоррозии……….                                                                                               |
| 6                                                                                                                                                                   | Деревянные конструкции………………………………………..….…..….…………...                                                                                                               |
| 7                                                                                                                                                                   | Каменные конструкции ………………………………………………………………...                                                                                                                    |
| 8                                                                                                                                                                   | Хризотилцементные конструкции…………………………..………………………....                                                                                                              |
| 9                                                                                                                                                                   | Металлические конструкции ….……………………………..………..………..............                                                                                                     |
| 9.1                                                                                                                                                                 | Степень агрессивноговоздействиясред……………………………………………                                                                                                                |
| 9.2                                                                                                                                                                 | Требования к материалам и конструкциям………………………………………....                                                                                                           |
| 9.3                                                                                                                                                                 | Требования к защите от коррозии поверхностей стальных и алюминиевых конструкций…………………………………………………………………………..                                                       |
| 9.4                                                                                                                                                                 | Требования к защите от коррозии стальных дымовых, газодымовых и вентиляционных труб,резервуаров………………………………………………….                                                 |
| 10 Требования безопасности и охраны окружающей 11 Пожарная безопасность..……………………………….…………………..…………...                                                              | 10 Требования безопасности и охраны окружающей 11 Пожарная безопасность..……………………………….…………………..…………...                                                              |
| Приложение А Классификация сред эксплуатации .……………................ Приложение Б Классификация агрессивности сред …………….…........                                   | Приложение А Классификация сред эксплуатации .……………................ Приложение Б Классификация агрессивности сред …………….…........                                   |
| Приложение В Степень агрессивного воздействиясред……………                                                                                                              | Приложение В Степень агрессивного воздействиясред……………                                                                                                              |
| Приложение Г Агрессивное воздействие хлоридов.………………                                                                                                                | Приложение Г Агрессивное воздействие хлоридов.………………                                                                                                                |
| Приложение Д Виды цемента для бетона в агрессивных средах ..………                                                                                                     | Приложение Д Виды цемента для бетона в агрессивных средах ..………                                                                                                     |
| Приложение Е Показатели проницаемостибетона…………………………                                                                                                               | Приложение Е Показатели проницаемостибетона…………………………                                                                                                               |
| Приложение ЖТребования к бетонам и железобетонным конструкциям .......................                                                                              | Приложение ЖТребования к бетонам и железобетонным конструкциям .......................                                                                              |
| Приложение И Условия воздействия среды на закладные детали и соединительные элементы в зданиях с наружными стенами из трехслойных стеновых панелей....………………………………… | Приложение И Условия воздействия среды на закладные детали и соединительные элементы в зданиях с наружными стенами из трехслойных стеновых панелей....………………………………… |
| Приложение К Защита от коррозии закладных деталей и соединительных элементов…………………                                                                                 | Приложение К Защита от коррозии закладных деталей и соединительных элементов…………………                                                                                 |
| Приложение Л Требования к защите ограждающих конструкций……                                                                                                          | Приложение Л Требования к защите ограждающих конструкций……                                                                                                          |
| Приложение МТребования к выбору покрытий в зависимости от условий                                                                                                   | Приложение МТребования к выбору покрытий в зависимости от условий                                                                                                   |
| эксплуатации конструкций………………………………... Приложение Н Требования к изоляции различных типов ……..….…… Приложение П Виды защиты конструкций………………………..……               | эксплуатации конструкций………………………………... Приложение Н Требования к изоляции различных типов ……..….…… Приложение П Виды защиты конструкций………………………..……               |
| Приложение Р Требования к защите деревянных конструкций………                                                                                                          | Приложение Р Требования к защите деревянных конструкций………                                                                                                          |
| Приложение С Средства и способы защиты от биологической коррозии деревянных                                                                                         | Приложение С Средства и способы защиты от биологической коррозии деревянных                                                                                         |
| конструкций…………………………………………….                                                                                                                                       | конструкций…………………………………………….                                                                                                                                       |

## СП 28.13330.2017

| Приложение Т Защита от биологической коррозии деревянных конструкций........... Приложение У Требования к защите каменных конструкций….……… Приложение ФЛакокрасочные материалы для защиты каменных конструкций от   |
|---------------------------------------------------------------------------------------------------------------------------------------------------------------------------------------------------------------------|
| коррозии….……………………………...……………                                                                                                                                                                                       |
| Приложение Х Требования к защите металлических конструкций ……                                                                                                                                                       |
| Приложение Ц Лакокрасочные покрытия для защиты металлических конструкций..................................................................................................                                          |
| Приложение ШТребования к защите от биоповреждений………….….                                                                                                                                                            |
| Приложение ЩОсобенности защиты гидротехнических сооружений от биологическойкоррозии………………………………………….…..                                                                                                             |

.

## Введение

В настоящем своде правил приведены требования, соответствующие целям Федерального закона от 30 декабря 2009 г. № 384-ФЗ «Технический регламент о безопасности зданий и сооружений» с учетом части 1 статьи 46 Федерального  закона  от  27  декабря  2002  г.  №  184-ФЗ  «О  техническом регулировании».

Пересмотр СП 28.13330.2012 выполнен авторским коллективом: д-р техн. наук В.Ф. Степанова , д-р техн. наук Н.К. Розенталь, канд. техн. наук Г.В. Чехний, д-р материаловедения В.Р. Фаликман, инж. Г.В. Любарская и С.Е. Соколова, канд. техн. наук В.И. Савин, канд. техн. наук И.Н. Тихонов, канд. техн. наук В.З. Мешков (НИИЖБ им. А.А. Гвоздева), канд. техн. наук О.И. Пономарёв, д-р техн. наук Ю.В. Кривцов, канд. техн. наук А.Д. Ломакин, канд. техн. наук В.В. Пивоваров, канд. техн. наук И.Р. Ладыгина (ЦНИИСК им. В.А. Кучеренко),  канд.  хим.  наук Г.В.  Оносов, канд.  техн.  наук Н.И. Сотсков (ЗАО  «ЦНИИПСК  им. Н.П. Мельникова»),  инж. С.А.  Старцев (ГОУ СПб ГПУ).

## ЗАЩИТА СТРОИТЕЛЬНЫХ КОНСТРУКЦИЙ ОТ КОРРОЗИИ

## Protection against corrosion of construction

Дата введения 2017-08-28

## 1 Область применения

Настоящий свод правил распространяется на проектирование защиты от коррозии строительных конструкций (бетонных, железобетонных, стальных,  алюминиевых, деревянных, каменных и хризотилцементных), как вновь возводимых, так и реконструируемых зданий и сооружений.

Настоящий  свод  правил  устанавливает  технические  требования  к  защите  от коррозии строительных конструкций зданий и сооружений при воздействии агрессивных сред с температурой от минус 70 °С до плюс 50 °С.

Настоящий свод правил не распространяется на проектирование защиты строительных конструкций  от  коррозии,  вызываемой  радиоактивными  веществами,  а также  на  проектирование  конструкций  из  специальных  бетонов  (полимербетонов, кислото-, жаростойких бетонов и т. п.).

## 2 Нормативные ссылки

В  настоящем  своде  правил  приведены  ссылки  на  следующие  нормативные документы:

ГОСТ 27751-2014 Надежность строительных конструкций и оснований. Основные положения

ГОСТ  31937-2011  Здания  и  сооружения.  Правила  обследования  и  мониторинга технического состояния

СП 2.13130.2012 Системы противопожарной защиты. Обеспечение огнестойкости объектов защиты (с изменением № 1)

СП 15.13330.2012 «СНиП II-22-81* Каменные и армокаменные конструкции» (с изменениями № 1, № 2)

СП 16.13330.2017 «СНиП II-23-81 Стальные конструкции»

СП 31.13330.2012 «СНиП 2.04.02-84* Водоснабжение. Наружные сети и сооружения» (с изменениями № 1, № 2)

СП 34.1330.2012 «СНиП 2.05.02-85* Автомобильные дороги» (с изменением № 1)

СП 35.13330.2011 «СНиП 2.05.03-84* Мосты и трубы» (с изменением № 1)

СП  41.13330.2012  «СНиП  2.06.08-87  Бетонные  и  железобетонные  конструкции гидротехнических сооружений»

СП 50.13330.2012 «СНиП 23-02-2003 Тепловая защита зданий»

СП  58.13330.2012  «СНиП  33-01-2003  Гидротехнические  сооружения.  Основные положения» (с изменением № 1)

\_\_\_\_\_\_\_\_\_\_\_\_\_\_\_\_\_\_\_\_\_\_\_\_\_\_\_\_\_\_\_\_\_\_\_\_\_\_\_\_\_\_\_\_\_\_\_\_\_\_\_\_\_\_\_\_\_\_\_\_\_\_\_\_\_\_\_\_\_\_\_\_\_\_\_

## Издание официальное

## СП 28.13330.2017

СП 63.13330.2012 «СНиП 52-01-2003 Бетонные и железобетонные конструкции. Основные положения» (с изменениями № 1, № 2) СП 64.13330.2011 «СНиП II-25-80 Деревянные конструкции» СП 121.13330.2012 «СНиП 32-03-96 Аэродромы» СП 131.13330.2012 «СНиП 23-01-99* Строительная климатология» (с изменением

№ 2)

П р и м е ч а н и е - При пользовании настоящим сводом правил целесообразно проверить действие ссылочных  документов  в  информационной  системе  общего  пользования  -  на  официальном  сайте федерального органа исполнительной власти в сфере стандартизации в сети Интернет или по ежегодному информационному  указателю  «Национальные  стандарты»,  который  опубликован  по  состоянию  на  1 января  текущего  года,  и  по  выпускам  ежемесячного  информационного  указателя  «Национальные стандарты» за текущий год. Если заменен ссылочный документ, на который дана недатированная ссылка, то рекомендуется использовать действующую версию этого документа с учетом всех внесенных в данную версию  изменений.  Если  заменен  ссылочный  документ,  на  который  дана  датированная  ссылка,  то рекомендуется использовать версию этого документа с указанным выше годом утверждения (принятия). Если после утверждения настоящего свода правил в ссылочный документ, на который дана датированная ссылка,  внесено  изменение,  затрагивающее  положение,  на  которое  дана  ссылка,  то  это  положение рекомендуется применять без учета данного изменения. Если ссылочный документ отменен без замены, то положение, в котором дана ссылка на него, рекомендуется применять в части, не затрагивающей эту ссылку. Сведения о действии сводов правил целесообразно проверить в Федеральном информационном фонде стандартов.

## 3 Термины и определения

В настоящем своде правил применены следующие термины с соответствующими определениями:

- 3.1 антисептирование поверхности древесины: Химическая защита древесины, предусматривающая нанесение защитного средства на поверхность объекта защиты, не рассчитанная на его проникание вглубь объекта защиты.
- 3.2 биодеструктор: Организм, повреждающий материал.
- 3.3 биологические агенты разрушения древесины: Бактерии, грибы, насекомые, моллюски и ракообразные, повреждающие и разрушающие древесину.
- 3.4 биоповреждение: Изменение физических и химических свойств материалов вследствие воздействия живых организмов в процессе их жизнедеятельности.
- 3.5 биоценоз: Совокупность  животных,  растений,  грибов  и  микроорганизмов, совместно населяющих участок суши или водоема.
- 3.6 биоцид: Химическое вещество, предназначенное для подавления жизнедеятельности биологических агентов.
- 3.7 вторичная защита: Защита строительной конструкции от коррозии, реализуемая  после  изготовления  (возведения)  конструкции  за  счет  применения  мер, которые ограничивают или  исключают воздействие на нее агрессивной среды; выполняется при недостаточности первичной защиты.
- 3.8 гидроизоляционные проникающие смеси: Сухие смеси, предназначенные для  защиты  конструкций  от  коррозии  и  фильтрации  воды  в  результате  глубокого проникания химических компонентов под действием осмотического давления и диффузии в структуру бетона с заполнением капилляров, пор и микротрещин бетонной или железобетонной конструкции образующимися кристаллогидратами.

- 3.9 зона  переменного  уровня  воды  (среды): Зона  от  наинизшего  горизонта воды (льда для замерзающих акваторий) до наивысшего горизонта воды и выше на 1 м или на высоту всплеска волн.
- 3.10 консервирование древесины: Химическая защита древесины, предусматривающая обработку защитным средством и рассчитанная на его проникание вглубь объекта защиты.
- 3.11 конструкционная огнезащита: Способ огнезащиты, основанный на создании на нагреваемой поверхности конструкции теплоизоляционного слоя материала огнезащиты.

Примечание  -  К  конструкционной огнезащите относятся огнезащитные напыляемые  составы,  обмазки,  облицовки  огнестойкими  плитными,  листовыми  и другими  материалами,  в  том  числе  на  каркасе,  с  воздушными  прослойками,  а  также комбинации  данных  материалов,  в  том  числе  с  тонкослойными  вспучивающимися покрытиями.

- 3.12 конструкционная  защита  древесины: Защита  древесины  с  применением конструктивных  мер,  затрудняющих  или  исключающих  разрушение  объекта  защиты биологическими агентами и (или) огнем.
- 3.13 литотрофные  бактерии: Микрорганизмы,  использующие  органические вещества в качестве окисляемых субстратов для получения восстановителя и энергии.
- 3.14 массивные  малоармированные  конструкции: Конструкции  толщиной свыше 0,5 м и армированием не более 0,5%.
- 3.15 микромицеты: Микроскопические  грибы  (плесневые  грибы),  способные развиваться на различных материалах.
- 3.16 минерализованная вода: Вода, содержащая растворенные соли в количестве 5 г/л и более.
- 3.17 напыляемый  огнезащитный  состав: Состав на волокнистом  или  на минеральном вяжущем, наносимый на конструкцию методом напыления для обеспечения ее огнестойкости.
- 3.18 органотрофные бактерии: Микроорганизмы, использующие органические вещества в качестве окисляемых субстратов для получения восстановителя и энергии.
- 3.19 первичная защита: Защита строительных конструкций от коррозии, реализуемая  на  стадии  проектирования  и  изготовления  (возведения)  конструкции  и заключающаяся в выборе конструктивных решений, материла конструкции и создании его  структуры  с  тем,  чтобы  обеспечить  стойкость  конструкции  при  эксплуатации  в агрессивной среде в течение срока службы.
- 3.20 синергизм: Суммирующий эффект взаимодействия двух или более факторов, характеризующийся тем, что их действие существенно превосходит эффект каждого в отдельности.
- 3.21 тонкослойное огнезащитное покрытие (вспучивающееся покрытие, краска): Специальное огнезащитное покрытие, наносимое на нагреваемую поверхность конструкции, с толщиной сухого слоя, как правило, не превышающей 3 мм, увеличивающее многократно свою толщину при огневом воздействии.

## 4 Общие положения

- 4.1  Требования  по  первичной  и  вторичной  защите  строительных  конструкций указаны для конструкций со сроком эксплуатации 50 лет. Для бетонных и

СП 28.13330.2017

железобетонных конструкций со сроком эксплуатации 100 лет и конструкций зданий и сооружений  класса  КС-3,  с  повышенным  уровнем  ответственности  по  ГОСТ  27751, оценка  степени  агрессивности  повышается  на  один  уровень.  Указанные  требования назначаются  как  для  вновь  возводимых,  так  и  для  реконструируемых  зданий  и сооружений.  Если  оценка  степени  агрессивности  среды  не  может  быть  увеличена (например, для сильноагрессивной среды), защита от коррозии выполняется по специальному проекту.

4.2 Проектирование, строительство и реконструкция зданий и сооружений должны осуществляться с учетом опыта эксплуатации аналогичных строительных объектов, при этом следует предусматривать анализ коррозионного состояния конструкций и защитных покрытий с учетом вида и степени агрессивности среды.

4.3 При проектировании защиты от коррозии в новом строительстве исходными данными являются:

сведения  о  климатических  условиях  района  по  СП  131.13330  и  влажностном режиме помещений и среды по СП 50.13330;

результаты  изысканий,  выполняемых  на  территории  строительной  площадки (состав, уровень и направление потока подземных вод, возможность повышения уровня подземных вод, наличие в грунте и подземной воде веществ, агрессивных к материалам строительных конструкций, наличие токов утечки и др.);

характеристики газовой агрессивной среды (газов, аэрозолей): вид и концентрация агрессивного  вещества,  температура  и  влажность  среды  в  здании  и  сооружении  и снаружи с учетом преобладающего направления ветра, а также с учетом возможного изменения характеристик среды в период эксплуатации строительных конструкций;

механические, термические и биологические воздействия на строительные конструкции.

Результаты инженерно-геологических изысканий на строительной площадке должны  характеризовать  грунты  и  подземные  воды  на  глубине  не  менее  глубины заложения  строительных  конструкций.  Результаты  изысканий  должны  содержать информацию о прогнозируемом изменении уровня подземных вод.

4.4  При  проектировании  защиты  от  коррозии  реконструируемых  зданий  и сооружений исходными являются данные, указанные в 4.3 и приведенные ниже:

о  состоянии  строительных  конструкций  с  учётом  результатов  технического обследования зданий и сооружений по ГОСТ 31937;

результаты изучения причин повреждения конструкций.

4.5 Защиту строительных конструкций от коррозии следует обеспечивать методами первичной и вторичной защиты, а также специальными мерами.

4.6 Первичная защита строительных конструкций от коррозии должна осуществляться в процессе проектирования и изготовления конструкций и включать в себя выбор конструктивных решений, снижающих агрессивное воздействие, и материалов, стойких в среде эксплуатации.

4.7 Вторичная защита строительных конструкций включает в себя мероприятия, обеспечивающие  защиту  от  коррозии  в  случаях,  когда  меры  первичной  защиты недостаточны.  Меры  вторичной  защиты  включают  в  себя  применение  защитных покрытий, пропиток и другие способы изоляции конструкций от агрессивного воздействия среды.

4.8  Специальная  защита  включает  в  себя  меры  защиты,  не  входящие  в  состав первичной и вторичной защиты, различные физические и физико-химические методы, мероприятия, понижающие агрессивное воздействие среды (местная и общая

4

вентиляция,  организация  стоков,  дренаж,  электрохимическая  защита,  мероприятия, исключающие  конденсацию  влаги),  вынос  производства  с  выделениями  агрессивных веществ в изолированные помещения и др. Для гидротехнических сооружений (ГТС) дополнительные  требования  по  первичной  и  вторичной  защите  от  биокоррозии назначаются по приложению Щ.

4.9 Предусматриваемая проектом гидроизоляция должна обеспечивать одновременно  защиту  от  коррозии  конструкций,  эксплуатирующихся  в  агрессивных средах.

4.10  Размеры  сборных  строительных  конструкций  тоннелей,  трубопроводов, емкостных и других сооружений должны быть с допусками, позволяющими эффективно применять уплотняющие и гидроизолирующие материалы.

4.11 Конструкции зданий и сооружений должны быть доступными для периодической  диагностики  (непосредственного  или  дистанционного  мониторинга), ремонта или замены поврежденных конструкций. Недоступные для непосредственного осмотра (обследования) участки зданий и сооружений должны оборудоваться системами или другими устройствами, обеспечивающими дистанционный контроль за состоянием конструкций.

4.12  Теплотехническими  расчетами,  проектированием  и  реализацией  проектов должна быть исключена возможность промерзания конструкций отапливаемых зданий с образованием конденсата.

4.13 Защита от коррозии должна назначаться с учетом наиболее неблагоприятных значений показателей агрессивности. Проектирование и реализация защиты конструкций, подвергающихся воздействию сильноагрессивных сред, должны выполняться с привлечением специализированных организаций.

4.14 Первичная защита сборной конструкции, отдельные части которой находятся в  средах  различной  степени  агрессивного  воздействия,  назначается  как  для  части, находящейся  в  среде  с  наибольшей  степенью  агрессивного  воздействия.  Первичную защиту  монолитных  конструкций,  предназначенных  для  эксплуатации  в  указанных условиях, допускается назначать в отдельных частях в соответствии с видом и степенью агрессивного воздействия среды в каждой части.

4.15 Сборные железобетонные конструкции массового применения, для которых при проектировании и производстве отсутствует информация о климатической зоне и агрессивности среды в месте применения (например, опоры ЛЭП на участках с грунтами и подземными водами с переменной степенью агрессивного воздействия на железобетон), следует изготавливать с первичной защитой как для сильноагрессивной среды.

4.16 При технологическом проектировании зданий и сооружений следует предусматривать герметизацию оборудования, группирование его в помещениях по виду выделяемых агрессивных сред, сбор и нейтрализацию агрессивных проливов и пыли и другие мероприятия, снижающие степень агрессивного воздействия на конструкции.

4.17 Форма конструкций и конструктивные решения зданий и сооружений должны исключать образование плохо вентилируемых зон, участков, где возможно накопление агрессивных к строительным конструкциям газов, паров, пыли, влаги.

4.18 В период строительства и эксплуатации не допускается удаление снега и льда с поверхности конструкций с помощью  противогололедных реагентов, если в конструкции не предусмотрена защита от их воздействия на бетон и железобетон.

## СП 28.13330.2017

4.19 Степень агрессивного воздействия сред на хризотилцементные конструкции и меры их защиты следует оценивать и назначать как для бетонных конструкций.

## 5 Бетонные и железобетонные конструкции

## 5.1 Общие требования

5.1.1  К  мерам  первичной  защиты  бетонных  и  железобетонных  конструкций относятся:

применение бетонов, стойких к воздействию агрессивной среды и отрицательным температурам, что обеспечивается выбором цемента и заполнителей, подбором состава бетона, снижением проницаемости бетона, применением водоредуцирующих, активных минеральных, воздухововлекающих и других добавок, повышающих стойкость бетона в агрессивной  среде  и  защитное  действие  бетона  по  отношению  к  стальной  арматуре, стальным закладным  деталям и соединительным  элементам; герметизация швов бетонирования гидроактивными профильными жгутами и гидрошпонками в процессе укладки бетонной смеси;

выбор и применение арматуры, соответствующей по коррозионным характеристикам условиям эксплуатации;

защита от коррозии закладных деталей и связей на стадии изготовления и монтажа сборных железобетонных конструкций, защита предварительно напряженной арматуры в  каналах  конструкций,  изготавливаемых  с  последующим  натяжением  арматуры  на бетон;

соблюдение  дополнительных  расчетных  и  конструктивных  требований  при проектировании  бетонных  и  железобетонных  конструкций,  в  том  числе  обеспечение проектной толщины защитного слоя бетона и ограничение ширины раскрытия трещин и др.

Морозостойкость бетона должна обеспечиваться мерами первичной защиты.

- 5.1.2  К  мерам  вторичной  защиты  относится  защита  поверхности  бетонных  и железобетонных конструкций:

лакокрасочными, в том числе толстослойными (мастичными), покрытиями;

оклеечной изоляцией из листовых и пленочных материалов;

обмазочными, футеровочными и штукатурными покрытиями на основе минеральных и полимерных вяжущих, жидкого стекла и битума;

облицовкой штучными или блочными изделиями;

уплотняющей пропиткой поверхностного слоя конструкций химически стойкими материалами;

обработкой поверхности бетона составами проникающего действия с уплотнением пористой структуры бетона кристаллизующимися новообразованиями;

обработкой гидрофобизирующими составами;

- обработкой препаратами - биоцидами, антисептиками и т.п.
- 5.1.3  Гидроизоляция  бетонных  и  железобетонных  конструкций  и  герметизация (стыков, зазоров, швов и т.п.) как защита от коррозии осуществляется в соответствии с нормативными документами по гидроизоляции.

## 5.2 Степень агрессивного воздействия сред

5.2.1 Внешние агрессивные среды и воздействия подразделяются в зависимости:

- от физического состояния среды - на газовые, жидкие и твердые;

- от интенсивности воздействия на бетонные и железобетонные конструкции - на неагрессивные, слабоагрессивные, среднеагрессивные и сильноагрессивные;

- от характера воздействия сред на бетон на:

химические (сульфатная, магнезиальная, кислотная, щелочная и т.п.);

биологически активные (химическое воздействие продуктов метаболизма грибов, бактерий);

физико-механическое воздействие (корней растений, гифов грибов, обрастание водорослями, лишайниками и т.п.);

воздействие  отрицательных  температур  (переменное  замораживание  и оттаивание).

Внутренние  взаимодействия  компонентов  цементного  камня  и  заполнителя подразделяются на:

-щелочную коррозию заполнителя, содержащего реакционноспособный кремнезем и доломиты;

- образование эттрингита и таумасита в поздние сроки.

5.2.2  Влажностный  режим  помещений  (сухой,  нормальный,  влажный,  мокрый ) устанавливается в зависимости от температуры и относительной влажности воздуха по СП 50.13330 с учётом максимального значения относительной влажности в определённом температурном диапазоне. Зона влажности (сухая, нормальная, влажная) устанавливается по приложению В СП 50.13330.2012.

5.2.3 Агрессивные среды подразделяют по отношению к конкретному незащищенному от коррозии бетону и железобетону. Среды с указанием их индексов по возрастанию агрессивности указаны в таблице А.1 приложения А.

5.2.4 При одновременном воздействии различных агрессивных сред степень воздействия среды на бетон (железобетон) определяется по более агрессивной с учетом условий эксплуатации конструкции.

5.2.5  Классификации  степени  агрессивного  воздействия  сред  эксплуатации  на конструкции  из  бетона  и  железобетона  в  зависимости  от  вида  и  концентрации агрессивного вещества приведены в приложениях Б, В и Г:

газовых сред - таблицы Б.1, Б.2; твердых сред - таблицы Б.3, Б.4, В.1, В.2; грунтов выше уровня подземных вод -  таблицы В.1, В.2; жидких неорганических сред - таблицы В.3, В.4, В.5, Г.1; хлоридов  - таблицы Б.3, Б.4, В.2, В.3, Г.1; жидких органических сред - таблица В.6; биологически активных сред - таблица В.7.

5.2.6 Степень агрессивного воздействия на бетонные и железобетонные конструкции биологически активных сред - грибов и тионовых бактерий приведена в таблице В.7 для бетона марки по водонепроницаемости W4. Для других биологически активных сред и бетонов степень агрессивного воздействия на бетонные и железобетонные конструкции оценивают на основании специальных исследований.

5.2.7 Значение показателей агрессивности сред приведены для температуры среды от  5  °С  до  20  °С.  При  каждом  увеличении  температуры  среды  на  10  °С  выше  20  °С степень агрессивного воздействия среды увеличивается на один уровень. Для жидких сред  показатели  агрессивности  даны  для  скорости  потока  до  1,0  м/с.  В  случае,  если скорость потока воды превышает 1,0 м/с, агрессивность среды оценивается на основании исследований специализированных организаций.

## СП 28.13330.2017

- 5.2.8  Степень  агрессивного  воздействия  среды  на  конструкции,  находящиеся внутри отапливаемых помещений, оценивается с учетом настоящего свода правил, а на конструкции, находящиеся в неотапливаемых зданиях и на открытом воздухе с защитой от  атмосферных  осадков,  дополнительно  с  учетом  СП  50.13330.  При  увлажнении конструкций, находящихся в газовой среде, конденсатом, проливами или атмосферными осадками, среда эксплуатации оценивается как влажная или мокрая.
- 5.2.9 Степень агрессивного воздействия жидких сред, указанных в таблицах В.3, В.4,  В.5,  следует  снижать на один уровень для бетона массивных малоармированных конструкций.
- 5.2.10 Степень агрессивного воздействия жидких сред приведена для сооружений при значении напора жидкости до 0,1 МПа. При большем напоре требования к защите от коррозии назначаются специализированными организациями на основе результатов исследований.
- 5.2.11  При  одновременном  воздействии  агрессивной  среды  и  механических нагрузок  (высокие  механические  напряжения,  динамические  нагрузки,  истирающее действие на пешеходные и автомобильные пути, истирание твердыми осадками лотков ливневой канализации, истирание галькой в зоне действия морского прибоя, истирание полов животноводческих помещений и др.) степень агрессивного воздействия повышается на один уровень.

## 5.3 Выбор способа защиты

- 5.3.1 В зависимости от степени агрессивности среды следует применять следующие виды защиты или их сочетания:

в слабоагрессивной среде - первичную и, при наличии обоснования, вторичную;

- в  среднеагрессивной  и  сильноагрессивной  среде  -  первичную  в  сочетании  с вторичной и специальной.
- 5.3.2 Мероприятия по защите от коррозии бетона и железобетона, в том числе от биоповреждений, выполняются на стадии предпроектных работ и изысканий, в процессе проектирования, строительства, реконструкции и эксплуатации зданий и сооружений.
- 5.3.3  На  стадии  предпроектных  работ  и  изысканий  выполняются  следующие мероприятия:
- -определение степени агрессивности среды, в том числе биологической зараженности - грунтов, воды, газообразной среды;
- составление прогноза возможного изменения среды эксплуатации строительных конструкций;
-  оценка условий, влияющих на развитие коррозионных процессов (влажность и температура  среды  и  строительных  конструкций,  источники  увлажнения,  наличие агрессивных веществ в среде эксплуатации строительных конструкций, наличие питательного и энергетического субстратов для микроорганизмов).
- 5.3.4 На стадии разработки проекта устанавливаются следующие мероприятия:
- -выбор материалов с повышенной коррозионной стойкостью (цементов, заполнителей) и материалов, повышающих коррозионную стойкость бетона, защитное действие  бетона  (цементов,  добавок)  по  отношению  к  стальной  арматуре,  а  также ограничение содержания в заполнителях вредных примесей;
