Repository: 0odonkihooto0/mdTOhtmlBuild

# mdTOhtmlBuild — нормативные документы СП → интерактивные HTML

Лаборатория контент-воронки [komplid.ru](https://komplid.ru): превращаем корпус
строительных нормативов (СП) из markdown в интерактивные HTML-страницы и готовим
сетку строительных калькуляторов — для SEO/AEO/GEO-трафика маркетинг-сайта.

## Структура

| Папка | Что это |
|---|---|
| `docs/` | Стратегия и планы внедрения: [00 — стратегия SEO/AEO/GEO + blindspot-реестр](docs/00-STRATEGY-SEO-AEO-GEO.md) · [01 — СП-страницы](docs/01-SP-PAGES-PLAN.md) · [02 — калькуляторы](docs/02-CALCULATORS-PLAN.md) |
| `normative-md/` | Корпус: 323 СП в markdown (конвертация Docling из PDF) + логи и манифест конвертации |

File: normative-md/SP_245.1325800.2015_«Защита от коррозии линейных объектов и сооружений в нефтега.md (part 2 of 4)
## МИНИСТЕРСТВО СТРОИТЕЛЬСТВА И ЖИЛИЩНО-КОММУНАЛЬНОГО ХОЗЯЙСТВА РОССИЙСКОЙ ФЕДЕРАЦИИ
- 3.13 приемочная  комиссия: Временный  коллегиальный  орган  уполномоченных должностных  лиц, устанавливающий  и документально  подтверждающий  соответствие законченного  строительством  объекта  утвержденной  в  установленном  порядке  проектной документации,  требованиям  нормативных  документов,  а  также  готовность  его  к  вводу  в эксплуатацию  или  готовность  к  производству  испытательных  и  пусконаладочных  работ  в режиме опробования под нагрузкой.
- 3.14 проектная  организация: Специализированная  организация,  разрабатывающая предпроектную  и  проектную  документацию  по  договорам,  заключенным  с  заказчиком, ответственная за выполнение всего комплекса проектно-изыскательских работ по инвестиционному проекту и имеющая необходимые разрешительные документы в соответствии с действующим законодательством.

- 3.15 пусконаладочные работы; ПНР: Комплекс мероприятий и работ, выполняемых в  период  подготовки  и  проведения  индивидуальных  испытаний  и  в  период  комплексного опробования оборудования, технических систем и сооружений.
- 3.16 рабочая комиссия: Временный коллегиальный орган, назначаемый для проверки  готовности  законченного  строительством  объекта  к  предъявлению  приемочной комиссии или приёмки в эксплуатацию объекта после ремонта.

3.17

рекультивация  земель: Комплекс  работ, направленных  на восстановление продуктивности  и  народнохозяйственной  ценности  нарушенных  земель,  а  также  на улучшение условий окружающей среды в соответствии с интересами общества.

[ГОСТ 17.5.1.01-83, статья 4]

- 3.18 система противокоррозионной защиты: Совокупность пассивных (изоляционные и защитные покрытия) и активных средств защиты (средства ЭХЗ, электроизолирующие вставки муфты, средства мониторинга внутренней и внешней коррозии), обеспечивающая нормативную защищенность объектов от коррозионных угроз.
- 3.19 система защитных покрытий: Многослойная система, состоящая из грунтовки, непосредственно  соприкасающейся  с  металлом,  и  верхних  слоев,  наносимых  на  металл (подложку) для обеспечения защиты от коррозии.
- 3.20 скрытые работы: Отдельные виды работ, недоступные для визуальной оценки приемочными комиссиями при сдаче объекта строительства в эксплуатацию и предъявляемые к приемке до их закрытия последующими работами или конструкциями.
- 3.21 специализированная организация: Организация, имеющая необходимые разрешительные документы в соответствии с действующим законодательством и допущенная в установленном порядке к выполнению отдельных подрядных работ и услуг.
- 3.22 строительный контроль заказчика (застройщика) (строительный контроль): Комплекс  мероприятий,  осуществляемых  заказчиком  (застройщиком)  или  организацией, уполномоченной  заказчиком  (застройщиком),  в  процессе  строительства,  реконструкции, капитального  ремонта  объектов    в  целях  контроля  и  надзора  за  ходом  и  качеством выполняемых работ,  проверки  соответствия  выполняемых  работ  проектной  документации, требованиям  технических  регламентов,  результатам  инженерных  изысканий,  требованиям градостроительного плана земельного участка и нормативных документов.
- 3.23 субподрядчик: Юридическое лицо, привлеченное подрядчиком для выполнения части работ по договору и имеющее соответствующую лицензию.

3.24

технический заказчик: Физическое лицо, действующее на профессиональной основе, или юридическое лицо, которое уполномочено застройщиком и от имени застройщика заключает договоры о выполнении инженерных изысканий, подготовке проектной  документации,  строительстве,  реконструкции,  капитальном  ремонте  объектов капитального строительства, подготавливает задания на выполнение работ указанных видов, предоставляет  лицам,  выполняющим  инженерные  изыскания  и  (или)  осуществляющим подготовку  проектной  документации,  строительство,  реконструкцию,  капитальный  ремонт объектов капитального строительства, материалы и документы, необходимые для выполнения  работ  указанных  видов,  утверждает  проектную  документацию,  подписывает документы, необходимые  для  получения  разрешения  на ввод объектов капитального строительства в эксплуатацию, осуществляет иные функции, предусмотренные Градостроительным кодексом.

[[3], статья 1].

3.25 эксплуатирующая организация; ЭО: Юридическое лицо, имеющее соответствующую лицензию и осуществляющее на правах собственности или по поручению собственника (инвестора) эксплуатацию построенного объекта.

4

## 4 Сокращения

В настоящем своде правил применены следующие сокращения:

- АЗ - анодное заземление;
- БДР - блок диодно-резисторный;
- ВЭ - вспомогательный электрод;
- ВЭИ - вставка (фланец, муфта) электроизолирующая;
- КДП - контрольно-диагностический пункт;
- КИП - контрольно-измерительный пункт;
- ЛКМ - лакокрасочный материал;
- ЛКП - лакокрасочное покрытие;
- ЛЭП- линия электропередачи;
- МСЭ -  медно-сульфатный электрод;
- МТ - магистральный трубопровод;
- НД - нормативный документ;
- ОВОС - оценка воздействия на окружающую среду;
- ПКЗ - противокоррозионная защита;
- ПНР - пусконаладочные работы;
- ППР - проект производства работ;
- ПТ - промысловый трубопровод;
- СКМ - средства коррозионного мониторинга;
- СМР - строительно-монтажные работы;
- ТУ - технические условия;
- УДЗ - установка дренажной защиты;
- УКЗ - установка катодной защиты;
- УПЗ - установка протекторной защиты;
- ЭХЗ - электрохимическая защита.

СП         245.1325800.2015

## 5 Общие положения

5.1 Требования  настоящего  свода  правил  определяют  порядок  организации  и производства строительных, пусконаладочных работ и приемки в эксплуатацию установок и средств  систем  ПКЗ  линейных  объектов  и  сооружений  (далее  -  объектов)    и  являются основанием для составления сметно-договорной  документации и ППР.

5.2 Строительство систем ПКЗ объектов осуществляют в соответствии с положениями настоящего СП, других нормативных документов и требованиями раздела  по защите от коррозии, который разрабатывают в составе проекта нового или реконструируемого объекта.

5.3 Проектная документация должна проходить экспертизу на соответствие требованиям нормативных правовых актов.

5.4 По  завершении  строительства  должна  быть  выполнена  оценка  соответствия качества системы противокоррозионной защиты объекта требованиям технических регламентов, государственных стандартов и проекта.

5.5 Оборудование, изделия и материалы, применяемые при монтаже систем ПКЗ, должны соответствовать требованиям технических регламентов, под действие которых они подпадают, иметь сертификаты соответствия техническим требованиям заказчика, спецификации проекта, условиям контракта на поставку, технические паспорта и маркировку, удостоверяющую их происхождение и соответствие техническим условиям.

5.6 Применение материалов и изделий, не соответствующих требованиям пункта 5.5 и на которые отсутствуют документы, подтверждающие их качество, не допускается.

5.7 Общий  порядок  организации  работ должен  соответствовать  требованиям СП 48.13330.

5.8 Производство работ должно осуществляться в соответствии ППР, разработанным  и  согласованным  в  установленном  порядке  подрядчиком,  и  утвержденном заказчиком.

5.9 Разрешение на право производства работ оформляют в соответствии с приложением А.  Запрещается осуществлять допуск подрядчика к проведению строительномонтажных работ при отсутствии согласованного и утвержденного ППР.

5.10 В  ППР  не  допускаются  отступления  от  положений  проектной  документации (раздела проекта организации строительства) без согласования с организациями, разработавшими и утвердившими ее.

5.11 При  производстве  строительно-монтажных  работ  систем  ПКЗ  объектов,  в случае  обнаружения  подземных  коммуникаций  и/или  сооружений,  сведения  о  которых отсутствуют  в  проектной  документации,  подрядчиком  должны  быть  приняты  меры  по предохранению этих коммуникаций (сооружений) от повреждений, согласованные с организацией, эксплуатирующей указанные коммуникации и сооружения.

5.12 При пересечении коммуникаций систем ПКЗ строящегося объекта с подземными коммуникациями сторонней организации, производство строительномонтажных работ допускается при наличии разрешения организации, эксплуатирующей эти коммуникации и в присутствии уполномоченного лица данной организации.

5.13 Места размещения средств и оборудования систем ПКЗ должны соответствовать  проекту.  Изменение    мест  размещения  допускается  только  на  основании согласия  заказчика  после  внесения  изменений  в  проект  по  согласованию  с  проектной организацией.

6

## 6 Организация строительства систем противокоррозионной защиты линейных объектов и сооружений

## 6.1 Подготовка и допуск к производству работ

- До начала строительства застройщик (заказчик) обязан создать геодезическую разбивочную основу для строительства и, не менее чем за 10 дней до начала строительномонтажных работ, передать подрядчику документацию на нее и на закрепленные на трассе строительства трубопровода пункты и знаки этой основы.
- 6.1.1 До  заключения  договора  на  проведение  работ  подрядчик  должен  передать заказчику  документы  (или  их  заверенные  копии),  подтверждающие  право  производства строительно-монтажных работ, с указанием номеров свидетельств о допуске к определенному виду работ, который оказывает влияние на безопасность объектов капитального строительства и фамилии инженерно-технических работников, непосредственно ответственных за выполнение этих работ.
- 6.1.2 До начала основных строительно-монтажных работ подрядчик должен осуществить    подготовительные  работы  в  соответствии  с  требованиями  СП 48.13330,  с учетом конкретных условий строительства.
- 6.1.3 ПНР  средств противокоррозионной  защиты (систем ЭХЗ) должны  быть проведены на основании договора подряда на производство ПНР, с передачей подрядчику проектно-сметной документации на производство ПНР в объеме, предусмотренном договором.
- 6.1.4 Перед проведением ПНР подрядчик должен обеспечить:
- безопасные условия их проведения и их соответствие действующим НД;
-  наличие    обязательных  (специальных)  измерительных  приборов, инструментов, оснастки, приспособлений и другого сервисного оборудования.
- 6.1.5 Для проведения ПНР заказчик должен передать уполномоченному представителю подрядчика (руководителю пуско-наладочной бригады) следующую техническую документацию:
-  проектную  и  исполнительную  документацию  со  всеми  внесенными  в  нее  в установленном порядке изменениями, возникшими при проведении строительно-монтажных работ;
- акт приёмки выполненных работ (форма КС-2) [4];
-  акты  приемки  (справки),  в  том  числе  и  на  скрытые  работы,  на  каждый  узел оборудования ЭХЗ в отдельности (кабельные линии, анодные заземления, КИП и перемычек, контактные  устройства,  ВЭИ,  СКМ  и  т.д.),  к  которым  прилагаются  схемы  расположения устройств с привязками.
- -технические паспорта и инструкции на оборудование, приборы и средства автоматизации;
- -документацию о подключении к питающим электролиниям, заверенную организациями - владельцами данных электролиний.

## 6.2 Входной контроль оборудования, материалов и изделий

- 6.2.1 Применяемые  для  систем  ПКЗ  оборудование,  материалы  и  изделия  должны соответствовать техническим условиям и иметь специальную маркировку, подтверждающую их  происхождение.  Входной  контроль  оборудования,  изделий  и  материалов  проводят  c учетом требований [5], путем проверки их маркировки и сопроводительной документации (сертификатов) с целью подтверждения наличия и правильности заполнения сертификатов, полноты необходимых сведений в них, их соответствия требованиям стандартов, техническим условиям и проектной документации.
- 6.2.2 Входной контроль продукции, включающий в себя проверку качества строительных материалов, изделий, конструкций и оборудования, поставленных для объекта

капитального  строительства,  осуществляет  подрядчик.  Строительный  контроль  заказчика осуществляет проверку полноты и установленных сроков выполнения подрядчиком входного контроля.

6.2.3 Необходимость инструментальной проверки качества поступивших оборудования, изделий и материалов определяют на стадии разработки ППР. Контролируемые параметры, виды и объем контроля должны быть указаны в операционных технологических картах в составе ППР.

6.2.4 Принятыми  считают  оборудование,  изделия  и  материалы  соответствующие проектной документации, промаркированные, укомплектованные и упакованные в соответствии  с  требованиями  технических  условий  на  продукцию  и  условиями  договоров (контрактов) на ее поставку (реализацию) и с оформленными документами, удостоверяющими приемку продукции.

6.2.5 Входной контроль качества строительных материалов и изделий, поступивших на  склад  и  стройплощадку, осуществляют уполномоченные лица, закрепленные за данным объектом, с занесением результатов контроля в журнал учета результатов входного контроля (приложение  Б);    для  защитных  покрытий    -  с  оформлением  акта  входного  контроля (приложение В). Ведение журнала обязательно на каждом строительном объекте.

6.2.6 По требованию технического заказчика приемку проводят с участием организации, осуществляющей входной контроль в интересах технического заказчика. Факт приемки  материалов  и  изделий  подтверждают  подписью  инспектора  (уполномоченного представителя) и печатью организации, осуществляющей контроль, в каждом официальном экземпляре документа о качестве.

6.2.7 Для входного контроля качества изделий и материалов подрядчик (исполнитель работ) и представить заказчика должны  быть обеспечены комплектом измерительных приборов и оборудования с действующими свидетельствами о поверке.

6.2.8 Материалы  и  изделия,  не  прошедшие  входной  контроль  качества,  подлежат отбраковке в установленном порядке.

## 6.3 Строительный контроль при производстве противокоррозионных работ

6.3.1 В  процессе  строительства  систем  ПКЗ  объекта  по  всем  технологическим процессам подрядчик  (застройщик или заказчик)  должен  осуществлять  строительный контроль с учетом  [5].

6.3.2 Строительный  контроль  подрядчика  должен  осуществляться    с  применением средств контроля и измерений, необходимых для контроля всех технологических операций и процессов.  Перечень  необходимых  средств  контроля  и  измерений    должен  быть    указан  в ППР.

6.3.3 Строительный контроль работ, выполняемых Генподрядчиком, должен состоять из мероприятий по их проверке на соответствие проектной документации, требованиям технических регламентов и НД, результатам инженерных изысканий, требованиям градостроительного плана земельного участка.

6.3.4 При  осуществлении  мероприятий  по  строительному  контролю,    с  учетом положений [5], проводят:

- входной контроль изделий, конструкций и оборудования;

- проверку соблюдения норм и правил их складирования и хранения;

-систематическое наблюдение и проверку соответствия выполняемых работ требованиям проекта, технических регламентов и стандартов заказчика;

- контроль качества работ;

- контроль использования материалов и изделий;

-  контроль  устранения  исполнителем  работ  дефектов  и  отклонений  от  проектов  и требований  нормативных  документов,  выявленных  в  процессе  строительства  до  начала следующих этапов работ;

8

-  приёмку  законченных  этапов  работ,  подписание  актов  по  каждому  этапу  работ согласно настоящему разделу, организациями, осуществляющими строительство и строительный контроль застройщика (заказчика).
- 6.3.5 Приёмку скрытых работ должны проводить с участием представителей технического  (строительного)  надзора.  При  контроле  СМР  оборудования  ЭХЗ  требуется приёмка электромонтажных работ  в соответствии с 8.3.4.

## 6.4 Скрытые работы

- 6.4.1 Отнесение видов работ к скрытым работам должно осуществляться в соответствии с проектной документацией и ППР, нормативными документами и требованиями заказчика.
- 6.4.2 Акты  на  работы  необходимо  оформлять  на  те  виды  скрытых  работ,  которые функционально могут повлиять на качественные показатели строительства или эксплуатации объекта на последующих этапах.
- 6.4.3 Приемку скрытых работ необходимо осуществлять с составлением акта (приложение Е), с отметкой о разрешении выполнять следующие работы.
- 6.4.4 Для  приемки  скрытых  работ  не  позднее,  чем  за  два  рабочих  дня,  подрядчик должен  письменно  уведомить  представителя  заказчика  о  необходимости  приемки  работ. Если  представитель  заказчика  не  явится  в  указанный  срок,  то  последний  составляет односторонний акт. При этом, ответственность подрядчика за качество выполненных работ не снимается.
- 6.4.5 При осмотре и промежуточной приемке скрытых работ подлежат проверке:
- соответствие выполненных работ проекту;
- качество применяемых материалов, деталей, конструкций;
- качество выполнения СМР.

При необходимости, проводят измерения в соответствии с паспортом или руководством  по  эксплуатации  смонтированного  оборудования  и  документирование  их результатов.

Примечание - Допускается составлять один акт на скрытые работы для нескольких идентичных по исполнению элементов оборудования систем ПКЗ объекта (КИП, кабели УКЗ и УДЗ, ВЭИ и т.д.).

## 7 Нанесение, контроль и ремонт защитных покрытий

## 7.1 Общие требования

- 7.1.1 Материалы, применяемые для нанесения и ремонта систем защитных покрытий,  должны  быть  определены  проектом  и  соответствовать  требованиям  НД  и условиям контракта на поставку.
- 7.1.2 Для  обеспечения  качества  СМР,  независимо  от  природно-климатических  и погодных условий, должно быть максимально обеспечено применение изделий с заводским защитным покрытием и/или нанесение защитных покрытий на элементы объекта в заводских (базовых) условиях.
- 7.1.3 Защитные покрытия должны наносить, как правило, механизированным способом,  обеспечивающим  характеристики,  соответствующие  требованиям  технических условий (спецификации) и проекта.
- 7.1.4 Для защиты от атмосферной коррозии должны применять системы лакокрасочных покрытий на основе одного, двух или более слоев лакокрасочных материалов или металлических (металлизационных) покрытий, в том числе комбинированных с перекрытием лакокрасочными покрытиями, соответствующих требованиям стандартов застройщика (технического заказчика).
- 7.1.5 Системы  покрытий,  применяемые  для  защиты  от  атмосферной  коррозии надземных  участков  объектов,  должны  обеспечивать  защиту  в  промышленной  атмосфере различных макроклиматических районов по ГОСТ 15150 в условиях коррозионной агрессивности окружающей среды, определяющейся комплексным воздействием температуры, относительной влажности воздуха, солнечной радиации, суточными

перепадами  температур  в  процессе  эксплуатации,  осадками  и  наличием  загрязнений  в атмосфере (диоксид серы, диоксид азота и другие коррозионно-активные газы).

7.1.6 Рекомендуемая температура воздуха при нанесении  защитных  покрытий составляет  от  плюс  5 о С  до  плюс  45 о С.  Относительная  влажность  воздуха  не  должна превышать 85 % , за исключением материалов, отверждение которых требует повышенной влажности  воздуха.  При  этом  недопустимо  нанесение  защитных  покрытий  во  время атмосферных осадков (дождя, снега).

7.1.7 Должна  быть  исключена  конденсация  влаги  на  поверхности  защищаемой конструкции  при нанесении защитных покрытий.

7.1.8 При выполнении работ при отрицательных температурах наружного воздуха на объекте возводятся специальные технологические укрытия (временные цеха) с принудительным прогревом, позволяющие получать покрытия, соответствующие заданным техническим условиям.

## 7.2 Подготовка поверхности для нанесения защитных покрытий

7.2.1 Работы  по  нанесению  защитных  покрытий  в  трассовых  условиях  должны осуществлять  после  завершения  работ  по  сварке  конструкций  и  проведения  контроля качества сварных соединений.

7.2.2 При  наличии  на  подготавливаемой  поверхности  труб  и  фасонных  изделий консервационных покрытий (средств временной противокоррозионной защиты) предварительно должна быть проведена расконсервация по ГОСТ 9.014.

7.2.3 До  начала  очистных  работ  проводят  обязательную  подготовку  поверхности: удаление дефектов поверхности, механическая обработка острых кромок радиусом не менее 2 мм, удаление наплывов  брызг от сварки и зачистка сварочных швов согласно ГОСТ 9.402.

7.2.4 Подготовку поверхности для нанесения защитных покрытий должны осуществлять  в  соответствии  с  ТУ  на  системы  защитных  покрытий  и  инструкциями (технологическим  регламентом  или  технологической  картой,  учитывающей  особенности защищаемого  объекта  и  условий  его  эксплуатации)  по  нанесению  систем  защитных покрытий, с оформлением протокола по приложению В.

7.2.5 Поверхность металлоконструкций должна быть обезжирена (удалены масляные  и  жировые  загрязнения)  до  степени  не  более  1  по  ГОСТ  9.402  и  обеспылена продувкой  сухим  очищенным  сжатым  воздухом  или  с  помощью  вакуумных  устройств  до степени не более 3 по [9].

7.2.6 После проведения подготовительных работ поверхность должна соответствовать следующим требованиям:

- степень очистки не более 2 по ГОСТ 9.402 или не менее Sa 2 ½  по [10];

- степень обеспыливания не более 2 по [9];
- степень шероховатости от 40 до 120 мкм;

-  содержание  водорастворимых  солей  (определяют  только  в  случае,  если  это предусмотрено технической документацией производителя антикоррозионных материалов).

7.2.7 В том случае, если материалы и компоненты защитного покрытия  допускается применять при температурах воздуха ниже плюс 5  о С или выше плюс 45  о С, работы по их нанесению  должны  проводить  в  соответствии  с  ТУ  производителя  системы  защитного покрытия.

7.2.8 До  нанесения  первого  слоя  проводят  полосовую  окраску  труднодоступных мест:  ребер  жесткости,  обработанных острых углов, кромок, сварных швов  по СП 28.13330 или требований стандарта заказчика.

## 7.3 Нанесение защитных покрытий

7.3.1 Работы по нанесению защитных покрытий проводят только после осуществления входного контроля каждой партии используемых материалов (компонентов) защитного  покрытия  на  соответствие  требованиям  ТУ  с  оформлением  актов  входного контроля по приложению В.

7.3.2 Нанесение защитного покрытия на соединительные детали и запорную

10

арматуру  должны  осуществлять  в  заводских  или  в  трассовых  условиях,  соответствующих требованиям проектной документации, ГОСТ  Р 51164 или стандартам застройщика (технического заказчика).

7.3.3 Допускается  наносить  защитные  покрытия  на  металлические  поверхности технологического оборудования, трубопроводов и металлоконструкций надземных объектов непосредственно  на  объекте  с  учетом  необходимых  требований  по  обеспечению  качества защитного покрытия.

7.3.4 Покрытие  наносят  после  проведения  монтажных,  сварных  и  других  работ согласно  ТУ  или  инструкции  (технологическому  регламенту  или  технологической  карте, учитывающей  особенности  защищаемого объекта или условия его эксплуатации) на защитное покрытие с учетом требований стандартов заказчика.

7.3.5 Интервал между подготовкой поверхности и нанесением защитного покрытия на открытом воздухе не должен превышать шести часов.

7.3.6 Для исключения конденсации влаги на поверхности конструкции в соответствии  с  7.1.7,  температура  поверхности  должна  быть  как  минимум  на  3 о С  выше точки росы.

7.3.7 При нанесении защитных покрытий необходимо учитывать  указанный в ТУ максимальный  интервал  времени  перекрытия  грунтовочного  слоя  верхним  покрытием  без потери  его  защитных  свойств  и  адгезии  к  последующему  наносимому  слою.  В  случае превышения  установленных  в  ТУ  временных  интервалов,  весь  технологический  процесс подготовки поверхности и нанесения грунтовочного покрытия должны проводить заново.

7.3.8 При формировании системы защитного покрытия не допускается загрязнение поверхностей между  слоями. При  необходимости, в процессе нанесения  защитных покрытий, состоящих из двух и более слоев, перед нанесением последующего слоя может быть проведено обеспыливание согласно СП 71.13330 или стандарта заказчика.

7.3.9 Средний показатель толщины защитного покрытия на контролируемом участке должен  соответствовать  требованиям  технической  документации.  Допускается  снижение толщины в отдельных точках измерения на 20 % от номинальной при условии, что средний показатель  на  контролируемом  участке  будет  больше  или  равен  номинальной  толщине. Допустимые максимальные значения толщины защитного покрытия определяют в технической  документацией  на  систему,  но  не  должны  превышать  двукратного  значения номинальной толщины. Не допускаются пропуски, потеки, наплывы и капли. Не допускаются  дефекты,  влияющие  на  защитные  свойства  покрытия  (проколы,  кратеры  и другие).

## 7.4 Изоляция зон сварных стыков

7.4.1 При строительстве трубопроводов подземных объектов из элементов с заводским  (базовым)  защитным  покрытием,  необходимо  осуществлять  защиту  сварных соединений от коррозии в соответствии с проектом,  с применением защитных  покрытий, соответствующих (совместимых) заводским (базовым)  покрытиям.

7.4.2 При выборе материалов для изоляции стыков необходимо учитывать максимальную температуру транспортируемого продукта, минимальную температуру окружающей среды в период строительства, максимальные строительные и эксплуатационные механические нагрузки, способные повредить защитное покрытие.

7.4.3 Тип защитного покрытия на сварном стыке и применяемые материалы должны соответствовать типу основного покрытия трубопровода. Изоляционные работы по защите сварных стыков труб должны выполнять в соответствии с требованиями ППР и технологических карт (инструкций производителей).

7.4.4 Изоляцию стыков следует проводить после получения заключений  о качестве сварки  и  подготовки  поверхности  стыков.  Подготовка  поверхности,  температура  нагрева стыков, технологические режимы нанесения покрытий должны соответствовать ТУ, технологическим инструкциям предприятий-изготовителей защитных покрытий.

- 7.4.5 При механизированном способе очистки и изоляции стыков на трассе необходимо, чтобы трубопровод был приподнят над землей на высоту, обеспечивающую их выполнение.
- 7.4.6 При ручном способе очистки и изоляции стыков зазор  между трубопроводом и поверхностью строительной полосы должен быть не менее 0,5 м.
- 7.4.7 Защита  от  коррозии  мест  врезок,  подключения  кабелей,  кабельных  линий, катодных,  дренажных  протекторных  установок,  перемычек  и  контрольно-измерительных пунктов  для  всех  видов  прокладок  трубопроводов  должна  осуществляться  защитными покрытиями трассового нанесения, соответствующими требованиям ГОСТ Р 51164, проектной документации  и стандартам застройщика (технического заказчика).

## 7.5 Ремонт повреждений защитных покрытий

- 7.5.1 Защитное  покрытие  подземных  объектов  с  повреждениями  или  дефектами подлежит  ремонту.  Это  относится  к  видимым  дефектам  -  трещинам,  отрывам,  вмятинам, пузырям,  и  скрытым,  обнаруженным  искровым  дефектоскопом  -  проколам,  посторонним включениям, снижению толщины покрытия.
- 7.5.2 Все дефекты защитных покрытий следует исправлять сразу после их обнаружения. Ремонту подлежат все  видимые дефекты и сквозные повреждения покрытия, обнаруженные дефектоскопом.
- 7.5.3 Ремонт  должны  осуществлять    с  применением  материалов,  соответствующих основному покрытию.
- 7.5.4 Должна быть обеспечена сохранность защитного покрытия в процессе транспортирования  к месту последующего проведения ремонтных работ и укладки, в случае повреждений  покрытия  в  процессе  строительно-монтажных  работ,  они    должны  быть устранены до засыпки трубопровода.
- 7.5.5 Если  защитным  покрытием  предусмотрено  наличие  наружной  обертки,  то перед ремонтом ее следует удалить. Наносить защитное покрытие по обертке запрещается.
- 7.5.6 Отслоившееся  от  металла  покрытие  в  зоне  дефекта  должно  быть  удалено,  а края  оставляемого  покрытия  зачищены  шлифовальной  машиной  с  круглой  металлической щеткой. Угол скоса перехода от металла к покрытию должен быть не более 30°С.
- 7.5.7 Участок вокруг  дефекта  должен  быть  тщательно  очищен  от  загрязнений, наледи, влаги на расстоянии не менее 20 см от края оставляемого покрытия.
- 7.5.8 Сплошность  отремонтированного защитного покрытия следует проверять дефектоскопом, согласно требованиям проектной документации, ГОСТ Р 51164 и стандартам застройщика (технического заказчика).

## 7.6 Контроль качества защитных покрытий

- 7.6.1 При выполнении работ по нанесению и ремонту защитных покрытий должны проводить  контроль  качества  применяемых  материалов,  операционный  контроль  качества работ  по  подготовке  поверхности  к  нанесению  покрытия  и  контроль  качества  готового покрытия (приложения  В, Г, Д).
- 7.6.2 Контроль выполнения технологических операций при подготовке поверхности и нанесению защитного покрытия, контроль качества готовой системы защитного покрытия должен осуществлять  подрядчик при участии представителя заказчика.
- 7.6.3 Контроль  качества  систем  защитных  покрытий  и  операций  по  их  нанесению следует проводить в соответствии с проектной  документацией, ТУ на защитные покрытия, стандартами  заказчика.  После  завершения  работ  защитные  покрытия  объекта  должны соответствовать требованиям стандартов застройщика (технического заказчика).
- 7.6.4 У подрядчика (исполнителя работ) по нанесению систем защитных покрытий и представителя заказчика должны быть комплекты измерительных приборов и оборудования для  входного  контроля  качества  применяемых  материалов,  контроля  качества  подготовки поверхности,  нанесения  и    контроля  готового  защитного  покрытия.    Все  измерительные приборы и оборудование должны иметь свидетельство о поверке.
- 7.6.5 При контроле качества защитных покрытий следует руководствоваться требованиями ГОСТ Р 51164, ТУ на защитное покрытие и стандартами заказчика.

7.6.6 Качество  систем  защитных  лакокрасочных  и  металлических  покрытий  для защиты    от  атмосферной  коррозии  технологического  оборудования,  трубопроводов  и металлоконструкций надземных объектов должно быть не ниже III класса  по  ГОСТ 9.032.

7.6.7 Контроль  состояния  защитного  покрытия  уложенного  в  грунт    подземного трубопровода  на  соответствие  требованиям  ГОСТ Р 51164  должен  быть  проведен  не  ранее чем через две недели после укладки участка в траншею и его засыпки. При неудовлетворительных  результатах  контроля,  должен  быть  проведен  поиск  и  устранение дефектов  покрытия,  с  последующей  повторной  проверкой  состояния  защитного  покрытия участка трубопровода.

## 7.7 Транспортирование и хранение

7.7.1 При проведении погрузочно-разгрузочных и транспортных работ, а также при складировании  элементов  конструкции  с  нанесенными  в  заводских  (базовых)  условиях защитными    покрытиями  следует  соблюдать  дополнительные  требования,  обусловленные свойствами покрытий.

7.7.2 Погрузку,  разгрузку  и  складирование  элементов  конструкции  с  защитными покрытиями следует осуществлять с применением мягких полотенец, таким образом, чтобы избегать их соударений, волочения по земле и по нижележащим трубам.

7.7.3 При погрузке, разгрузке и перевозке компонентов защитных покрытий должны быть  приняты  меры  предосторожности,  обеспечивающие  сохранность  тары  (упаковки  и маркировки).

7.7.4 Хранить и перевозить компоненты защитных покрытий  следует в упакованном виде в условиях, исключающих их порчу, увлажнение и загрязнение. Условия транспортирования и хранения компонентов лакокрасочных материалов должны соответствовать требованиям ТУ изготовителя ЛКМ. Условия хранения должны обеспечивать  защиту  материалов  от  попадания  посторонних  включений,  от  воздействия атмосферных осадков и солнечной радиации.

7.7.5 Защитные  покрытия  и  их  компоненты  в  трассовых  условиях  необходимо перевозить транспортом, обеспечивающим целостность и сохранность качества и количества материалов.

7.7.6 Емкости с лакокрасочными материалами как заполненные, так и порожние, во время хранения и транспортирования должны быть герметически закрыты.

7.7.7 Лакокрасочные материалы необходимо хранить отдельно в закрытых помещениях или под навесом при соблюдении таких же правил противопожарной безопасности, что и для горюче-смазочных материалов.

7.7.8 Емкости,  заполненные компонентами  лакокрасочных  материалов, следует складировать  в  вертикальном  положении  (пробкой  вверх)  не  более  чем  в  два  ряда  на расстоянии не менее 1 м от нагревательных приборов.

7.7.9 Вскрывать упаковки, емкости с компонентами защитных покрытий необходимо только при подготовке их к использованию, т.е. на месте проведения работ.

7.7.10 Срок  хранения  материалов  (компонентов)  защитных  покрытий  и  условия  их хранения устанавливают в технических условиях.

## 7.8 Требования безопасности при нанесении защитных покрытий и проведении работ по контролю их качества

7.8.1 При выполнении работ по нанесению и ремонту защитных покрытий необходимо обеспечивать выполнение требований ГОСТ 12.3.016 и стандартов заказчика.

7.8.2 К выполнению работ по нанесению, ремонту и контролю качества защитных покрытий допускается квалифицированный персонал, обученный правилам техники безопасности и сдавший экзамены в установленном порядке.

7.8.3 Подрядчиком  при  проведении  работ  должны  быть  обеспечены  разработка  и учет  необходимых  инструкций  по  технике  безопасности  и  промышленной  санитарии,  а также ведение журналов установленной формы для проведения инструктажа.

7.8.4 Персонал подрядчика, выполняющий работы по нанесению и ремонту

защитных покрытий, должен быть обеспечен специальной одеждой и средствами индивидуальной защиты  в соответствии с требованиями действующих НД.

## 8 Строительство и пусконаладочные работы систем электрохимической защиты

## 8.1 Строительно-монтажные работы на средствах и установках ЭХЗ

- 8.1.1 Строительство  и  монтаж  всех  средств  ЭХЗ  объекта  и  питающих  линий электропередачи,  их  включение  и  наладка  должны  быть  полностью  закончены  к  моменту сдачи объекта в эксплуатацию.
- 8.1.2 Средства ЭХЗ объектов, предусмотренные проектной документацией, должны быть включены в работу в зонах блуждающего тока в течение периода не более 1 месяца после укладки и засыпки подземного участка, а в остальных случаях - в течение периода не более 3 месяцев.
- 8.1.3 Если проектом предусмотрены более поздние сроки окончания строительства и ввода в эксплуатацию средств ЭХЗ объекта, то должна предусмотрена временная электрохимическая защита со сроками ввода в эксплуатацию, соответствующими указанным в пункте 8.1.2.
- 8.1.4 КИП  по  трассе объекта должны  быть  смонтированы  и  опробованы  до проведения контроля состояния защитного покрытия уложенных и засыпанных подземных участков объекта.
- 8.1.5 Присоединение кабелей КИП к другим сооружениям, присоединение дренажного  кабеля  к  токоведущим  частям  электрифицированного  рельсового  транспорта (электрифицированных  железных  дорог,  трамвая)  должно  быть  проведено  при  наличии разрешения и в присутствии представителей соответствующих эксплуатирующих организаций.
- 8.1.6 Кабели  и  провода  в  установках  ЭХЗ  и  КИП  должны  быть  маркированы строительно-монтажной организацией в соответствии с проектной документацией.
- 8.1.7 Присоединение  проводов  (кабелей)  установок  ЭХЗ  и  КИП  к  подземному объекту  выполняют  термитной  сваркой  с  применением  медного  термита,  конденсаторной сваркой,  электродуговой  сваркой  или  пайкой  в  соответствии  с  требованиями  проектной документации и стандартами заказчика.
- 8.1.8 По завершении строительно-монтажных работ средств ЭХЗ, подрядчик должен обеспечить контроль соответствия проектным значениям следующих параметров:

на УКЗ:

- измерение сопротивления растеканию анодных заземлений, защитных заземлений;
- измерение сопротивления кабельных линий;
- измерение сопротивления изоляции кабелей;
- измерение переходных сопротивлений элементов системы ЭХЗ на клеммах КИП. на УДЗ:
- измерение сопротивления кабельных линий;
- измерения сопротивления изоляции кабелей;
- измерение сопротивления защитных заземлений УДЗ;
- правильность подключения кабелей к клеммам УДЗ, рельсам и сооружениям;
-  соответствие  значения  установленного  балластного  сопротивления,  указанному  в проекте.

на УПЗ:

- -измерение потенциала протекторов относительно неполяризующегося медносульфатного  электрода  сравнения  до  подключения  к  защищаемому  сооружению,  разность потенциалов между сооружением и протекторами, потенциал сооружения после подключения протекторов и  силу тока в цепи протектор-сооружение.

на СКМ:

- правильность подключения кабелей от сооружения, МСЭ, ВЭ и датчиков коррозии  к соответствующим клеммам СКМ;

- измерения сопротивления МСЭ, ВЭ и датчиков коррозии;
- электрические сопротивления датчиков коррозии .

на КИП (включая КДП):

- правильность подключения кабелей от сооружения, МСЭ, ВЭ и датчиков коррозии  к соответствующим клеммам КИП;
- измерения сопротивления МСЭ, ВЭ и датчиков коррозии;
- измерения потенциалов сооружения с  и без омической составляющей;
- -измерения электрических параметров специальных заземляющих устройств (токоотводов), предназначенных для снижения опасного влияния линий электропередач на объект.

на ВЭИ:

-  правильность  подключения  кабелей  от  сооружения    к  соответствующим  клеммам КИП;
- -проверка соответствия монтажа КИП ВЭИ проектному, работоспособности искроразрядника, блока БДР;

- измерение «кажущегося» сопротивления ВЭИ.

8.1.9 При наличии в составе подлежащего защите сооружения участков трубопроводов надземной прокладки должны осуществлять контроль изоляции трубопроводов от опор в соответствии с требованиями ГОСТ Р 51164.

8.1.10 При  применении  совместной  защиты  сооружений  с  другими  подземными коммуникациями должны осуществлять контроль электрических параметров элементов ЭХЗ (БДР,  КИП,  КДП),  электрических  параметров  протяженных  гибких  анодов  (на  КИП)    в соответствии с требованиями проекта и изготовителя оборудования.

## 8.2 Пусконаладочные работы на средствах и установках ЭХЗ

8.2.1 Пуск,  наладку  и    опробование  средств  и  установок  ЭХЗ  от  коррозии  (в  том числе  СКМ)  проводят  с  целью  проверки  работоспособности  как  отдельных  средств  и установок  ЭХЗ,  так  и  системы  ЭХЗ  в  целом,  ввода  её  в  действие  и  установления  режима, предусмотренного проектом, с учетом приложения М.

8.2.2 С  целью  проверки  исходного  состояния  оборудования  средств  ЭХЗ  перед наладкой и  испытаниями  подрядчик,  участвующий  в наладке,  обязан  направить  на  объект своих представителей по письменному вызову заказчика.

- 8.2.3 Определяющим по времени этапом для начала ПНР на средствах и установках ЭХЗ  являются  разрешение  на  эксплуатацию  средств  и  установок  ЭХЗ,  подключение рабочего  напряжения  к  объектам  внешнего  и  внутреннего  электроснабжения,  наличие необходимых  актов на скрытые работы.

8.2.4 Готовность  смонтированного  оборудования  к  выполнению  пусконаладочных работ, обеспечивающих возможность индивидуальных испытаний, оформляют актом готовности оборудования к проведению пусконаладочных работ по приложению Ж.

8.2.5 Проведение ПНР должен осуществлять подрядчик на основании официального подтверждения  заказчика  о  завершении  работ  по  строительству,  монтажу  и  готовности оборудования  ЭХЗ  к  пусконаладочным  работам,  с  предоставлением  актов  на  скрытые работы.

8.2.6 Измерительное   и  испытательное  оборудование  и  изделия,  применяемые  при проведении ПНР, должны соответствовать спецификации проекта, государственным стандартам или техническим условиям, иметь соответствующие сертификаты, технические паспорта, удостоверяющие их качество. Должно быть обеспечено подтверждение метрологической пригодности измерительного оборудования на каждое средство измерений согласно инструкциям по их эксплуатации.

8.2.7 При  проведении  ПНР  подрядчиком  должно  быть  обеспечено  выполнение требований, установленных в технической документации предприятий-изготовителей
