Repository: 0odonkihooto0/mdTOhtmlBuild

# mdTOhtmlBuild — нормативные документы СП → интерактивные HTML

Лаборатория контент-воронки [komplid.ru](https://komplid.ru): превращаем корпус
строительных нормативов (СП) из markdown в интерактивные HTML-страницы и готовим
сетку строительных калькуляторов — для SEO/AEO/GEO-трафика маркетинг-сайта.

## Структура

| Папка | Что это |
|---|---|
| `docs/` | Стратегия и планы внедрения: [00 — стратегия SEO/AEO/GEO + blindspot-реестр](docs/00-STRATEGY-SEO-AEO-GEO.md) · [01 — СП-страницы](docs/01-SP-PAGES-PLAN.md) · [02 — калькуляторы](docs/02-CALCULATORS-PLAN.md) |
| `normative-md/` | Корпус: 323 СП в markdown (конвертация Docling из PDF) + логи и манифест конвертации |

File: normative-md/SP_28.13330.2017_«СНиП 2.03.11-85 Защита строительных конструкций от коррозии.md (part 4 of 14)
## МИНИСТЕРСТВО СТРОИТЕЛЬСТВА И ЖИЛИЩНО-КОММУНАЛЬНОГО ХОЗЯЙСТВА РОССИЙСКОЙ ФЕДЕРАЦИИ
10.6 Антикоррозионные покрытия не должны выделять во внешнюю среду вредные химические вещества в количествах, превышающих предельно допустимые концентрации (ПДК), утвержденные в установленном порядке.

10.7 Запрещается сбрасывать или сливать в водоемы санитарно-бытового использования  и  канализацию  материалы  антикоррозионной  защиты,  их  растворы, эмульсии, а также отходы, образующиеся от промывки технологического оборудования и трубопроводов. В случае невозможности исключения сброса или слива вышеуказанных материалов или отходов необходимо предусматривать предварительную очистку стоков.

## 11 Пожарная безопасность

11.1 Защита от коррозии поверхностей строительных конструкций должна осуществляться с учетом требований по пределу огнестойкости и пожарной опасности. Выбор  антикоррозионных  материалов  должен  осуществляться  с  учетом  их  пожарнотехнических характеристик (пожарной опасности) и их совместимости с огнезащитными материалами.

11.2  Порядок  классификации  строительных  конструкций  по  огнестойкости  и пожарной опасности устанавливается в соответствии с [1] и нормативными документами по пожарной безопасности.

11.3 Пределы огнестойкости и классы пожарной опасности строительных конструкций с первичной защитой должны соответствовать требуемой степени огнестойкости и классу конструкционной пожарной опасности зданий и сооружений по СП 2.13130.

11.4 Требуемые  классы  пожарной  опасности  антикоррозионных  материалов вторичной защиты определяются нормативными документами и нормативными правовыми актами по пожарной безопасности.

- 11.5 Совместное  применение  антикоррозионных  и  огнезащитных  составов должно осуществляться с учетом их совместимости и адгезии. Возможность применения

огнезащитных составов поверх антикоррозионных необходимо подтверждать огневыми испытаниями. Средства огнезащиты, наносимые на конструкции, не должны приводить к коррозии конструкций.

11.6 В  случаях,  когда  в  результате  замены  противокоррозионных  покрытий эксплуатируемой конструкции нарушается огнезащитное покрытие, необходимо предусматривать мероприятия по восстановлению огнезащитного покрытия для обеспечения  требуемых  пределов  огнестойкости  и  (или)  классов  функциональной пожарной опасности.

11.7 При использовании конструкционной огнезащиты необходимо предусматривать дополнительные мероприятия по обеспечению коррозионной защиты конструкций с учетом вида и степени агрессивного воздействия среды.

11.8 Напыляемые огнезащитные составы и тонкослойные огнезащитные покрытия должны предусматриваться стойкими к условиям агрессивной среды или быть защищены специальными (не огнеопасными) покрытиями. При применении огнезащитных составов с защитой поверхности покрытия огнезащитные характеристики следует  определять  с  учетом  поверхностного  слоя.  Средства  огнезащиты  следует применять  в  соответствии  с  разработанным  проектом  огнезащиты.  Проект  должен содержать  данные  об  огнезащитной  эффективности  средств  огнезащиты,  прочности, результаты теплотехнических расчетов по обеспечению пределов огнестойкости, а также сведения об условиях применения и эксплуатации огнезащиты.

11.9 Для определения качества выполненной огнезащитной обработки конструкций, защищенных огнезащитными средствами, проводится визуальный осмотр нанесенных  огнезащитных  покрытий  для  выявления  необработанных  мест,  трещин, отслоений,  изменения  цвета,  посторонних  пятен,  инородных  включений  и  других повреждений, а также измерение толщины нанесенного слоя. Внешний вид и толщина слоя  огнезащитного  покрытия,  нанесенного  на  защищаемую  поверхность,  должны соответствовать требованиям нормативной документации на конкретное покрытие.

## Т а б л и ц а А.1 Среды эксплуатации

| Индекс                                                                                                                                                                                                                  | Среда эксплуатации                                                                                                                                                                                                      | Пример конструкций                                                                                                                                                                                                                                                      |
|-------------------------------------------------------------------------------------------------------------------------------------------------------------------------------------------------------------------------|-------------------------------------------------------------------------------------------------------------------------------------------------------------------------------------------------------------------------|-------------------------------------------------------------------------------------------------------------------------------------------------------------------------------------------------------------------------------------------------------------------------|
| 1 Среда без признаков агрессии                                                                                                                                                                                          | 1 Среда без признаков агрессии                                                                                                                                                                                          | 1 Среда без признаков агрессии                                                                                                                                                                                                                                          |
| Х0                                                                                                                                                                                                                      | Для бетона без арматуры и закладных деталей: среды, кроме воздействия замораживания - оттаивания, истирания и химической агрессии. Для железобетона: сухая                                                              | Конструкции внутри помещений с сухим режимом эксплуатации                                                                                                                                                                                                               |
| 2 Коррозия арматуры вследствие карбонизации                                                                                                                                                                             | 2 Коррозия арматуры вследствие карбонизации                                                                                                                                                                             | 2 Коррозия арматуры вследствие карбонизации                                                                                                                                                                                                                             |
| ХС 1                                                                                                                                                                                                                    | Сухая и постоянно влажная среда                                                                                                                                                                                         | Конструкции помещений в жилых домах, за исключением кухонь, ванных, прачечных Бетон постоянно под водой                                                                                                                                                                 |
| ХС 2                                                                                                                                                                                                                    | Влажная и кратковременно сухая                                                                                                                                                                                          | Поверхности бетона, длительно смачиваемые водой. Фундаменты                                                                                                                                                                                                             |
| ХС 3                                                                                                                                                                                                                    | Умеренно влажная среда (влажные помещения, влажный климат)                                                                                                                                                              | Конструкции, на которые часто или постоянно воздействует наружный воздух без увлажнения атмосферными осадками. Конструкции под навесом. Конструкции внутри помещений с высокой влажностью (общественные кухни, ванные, прачечные, крытые бассейны, помещения для скота) |
| ХС 4                                                                                                                                                                                                                    | Переменное увлажнение и высушивание                                                                                                                                                                                     | Наружные конструкции, подвергающиеся действию дождя                                                                                                                                                                                                                     |
| Коррозия вследствие действия хлоридов (кроме морской воды)                                                                                                                                                              | Коррозия вследствие действия хлоридов (кроме морской воды)                                                                                                                                                              | Коррозия вследствие действия хлоридов (кроме морской воды)                                                                                                                                                                                                              |
| 3 В случае, когда бетон, содержащий стальную арматуру или закладные детали, подвергается действию хлоридов, включая соли, применяемые как антиобледенители, агрессивная среда классифицируется по следующим показателям | 3 В случае, когда бетон, содержащий стальную арматуру или закладные детали, подвергается действию хлоридов, включая соли, применяемые как антиобледенители, агрессивная среда классифицируется по следующим показателям | 3 В случае, когда бетон, содержащий стальную арматуру или закладные детали, подвергается действию хлоридов, включая соли, применяемые как антиобледенители, агрессивная среда классифицируется по следующим показателям                                                 |
| XD 1                                                                                                                                                                                                                    | Среда с умеренной влажностью                                                                                                                                                                                            | Конструкции, подвергающиеся воздействию аэрозоля солей хлоридов                                                                                                                                                                                                         |
| XD 2                                                                                                                                                                                                                    | Влажный и редко сухой режим эксплуатации                                                                                                                                                                                | Плавательные бассейны. Конструкции, подвергающиеся воздействию промышленных сточных вод, содержащих хлориды                                                                                                                                                             |
| XD 3                                                                                                                                                                                                                    | Переменное увлажнение и высушивание                                                                                                                                                                                     | Конструкции мостов, подвергающиеся обрызгиванию растворами противогололёдных реагентов. Покрытие дорог. Перекрытия парковок                                                                                                                                             |
| 4 Коррозия, вызванная действием морской воды                                                                                                                                                                            | 4 Коррозия, вызванная действием морской воды                                                                                                                                                                            | 4 Коррозия, вызванная действием морской воды                                                                                                                                                                                                                            |
| В случае, когда бетон, содержащий стальную арматуру и закладные детали, подвергается действию хлоридов из морской воды или аэрозолей морской воды, агрессивная среда классифицируется по следующим показателям          | В случае, когда бетон, содержащий стальную арматуру и закладные детали, подвергается действию хлоридов из морской воды или аэрозолей морской воды, агрессивная среда классифицируется по следующим показателям          | В случае, когда бетон, содержащий стальную арматуру и закладные детали, подвергается действию хлоридов из морской воды или аэрозолей морской воды, агрессивная среда классифицируется по следующим показателям                                                          |
| XS 1                                                                                                                                                                                                                    | Воздействие аэрозолей, но без прямого контакта с морской водой                                                                                                                                                          | Береговые сооружения                                                                                                                                                                                                                                                    |
| XS 2                                                                                                                                                                                                                    | Под водой                                                                                                                                                                                                               | Подводные части морских сооружений                                                                                                                                                                                                                                      |
| XS 3                                                                                                                                                                                                                    | Зона прилива и отлива, обрызгивание                                                                                                                                                                                     | Части морских сооружений в зоне переменного уровня воды                                                                                                                                                                                                                 |

## Приложение А

## Классификация сред эксплуатации

## Продолжение таблицы А.1

| Индекс                                                                                                                                   | Среда эксплуатации                                                                                                                       | Пример конструкций                                                                                                                                                                                    |
|------------------------------------------------------------------------------------------------------------------------------------------|------------------------------------------------------------------------------------------------------------------------------------------|-------------------------------------------------------------------------------------------------------------------------------------------------------------------------------------------------------|
| 5 Повреждение бетона, вызванное переменным замораживанием и оттаиванием, в присутствии или без солей противообледенителей                | 5 Повреждение бетона, вызванное переменным замораживанием и оттаиванием, в присутствии или без солей противообледенителей                | 5 Повреждение бетона, вызванное переменным замораживанием и оттаиванием, в присутствии или без солей противообледенителей                                                                             |
| При действии на насыщенный водой бетон переменного замораживания и оттаивания агрессивная среда классифицируется по следующим признакам: | При действии на насыщенный водой бетон переменного замораживания и оттаивания агрессивная среда классифицируется по следующим признакам: | При действии на насыщенный водой бетон переменного замораживания и оттаивания агрессивная среда классифицируется по следующим признакам:                                                              |
| XF 1                                                                                                                                     | Умеренное водонасыщение без антиобледенителей                                                                                            | Вертикальные поверхности зданий и сооружений при действии дождя и мороза                                                                                                                              |
| XF 2                                                                                                                                     | Умеренное водонасыщение с антиобледенителями                                                                                             | Вертикальные поверхности зданий и сооружений, подвергающиеся обрызгиванию растворами антиобледенителей и замораживанию                                                                                |
| XF 3                                                                                                                                     | Сильное водонасыщение без антиобледенителей                                                                                              | Сооружение при действии дождей и мороза                                                                                                                                                               |
| XF 4                                                                                                                                     | Сильное насыщение растворами солей антиобледенителей или морской водой                                                                   | Дорожные покрытия, обрабатываемые противогололёдными реагентами. Горизонтальные поверхности мостов, ступени наружных лестниц и др. Зона переменного уровня для морских сооружений при действии мороза |
| 6 Химическая и биологическая агрессия                                                                                                    | 6 Химическая и биологическая агрессия                                                                                                    | 6 Химическая и биологическая агрессия                                                                                                                                                                 |
| При действии химических агентов из почвы, подземных вод, коррозионная среда классифицируется по следующим признакам                      | При действии химических агентов из почвы, подземных вод, коррозионная среда классифицируется по следующим признакам                      | При действии химических агентов из почвы, подземных вод, коррозионная среда классифицируется по следующим признакам                                                                                   |
| XA 1                                                                                                                                     | Незначительное содержание агрессивных агентов - слабая степень агрессивности среды по таблицам Б.3, Б.4, В.1 - В.7, Г.2                  | Конструкции в подземных водах                                                                                                                                                                         |
| XA 2                                                                                                                                     | Умеренное содержание агрессивных агентов - средняя степень агрессивности среды по таблицам Б.3, Б.4, В.1 - В.7, Г.2                      | Конструкции, находящиеся в контакте с морской водой. Конструкции в агрессивных грунтах                                                                                                                |
| XA 3                                                                                                                                     | Высокое содержание агрессивных агентов - сильная степень агрессивности среды по таблицам Б.3, Б.4, В.1 - В.7, Г.2                        | Промышленные водоочистные сооружения с химическими агрессивными стоками. Кормушки в животноводстве. Градирни с системами газоочистки. Склады минеральных удобрений                                    |

## СП 28.13330.2017

## СП 28.13330.2017

## Окончание таблицы А.1

| Индекс                                                                   | Среда эксплуатации                                                                                    | Пример конструкций                                                                                                                                                                                                                                                                                                                                                                                                                                                                                |
|--------------------------------------------------------------------------|-------------------------------------------------------------------------------------------------------|---------------------------------------------------------------------------------------------------------------------------------------------------------------------------------------------------------------------------------------------------------------------------------------------------------------------------------------------------------------------------------------------------------------------------------------------------------------------------------------------------|
| 7 Коррозия бетона вследствие реакции щелочей с кремнезёмом заполнителей  | 7 Коррозия бетона вследствие реакции щелочей с кремнезёмом заполнителей                               | 7 Коррозия бетона вследствие реакции щелочей с кремнезёмом заполнителей                                                                                                                                                                                                                                                                                                                                                                                                                           |
| В зависимости от влажности среда классифицируется по следующим признакам | В зависимости от влажности среда классифицируется по следующим признакам                              | В зависимости от влажности среда классифицируется по следующим признакам                                                                                                                                                                                                                                                                                                                                                                                                                          |
| WO                                                                       | Бетон находится в сухой среде                                                                         | Конструкции внутри сухих помещений. Конструкции в наружном воздухе вне действия осадков, поверхностных вод и грунтовой влаги                                                                                                                                                                                                                                                                                                                                                                      |
| WF                                                                       | Бетон часто или длительно увлажняется                                                                 | Наружные конструкции, не защищённые от воздействия осадков, поверхностных вод и грунтовой влаги. Конструкции во влажных помещениях, например, бассейнах, прачечных и других помещениях с относительной влажностью преимущественно более 80%. Конструкции, часто подвергающиеся действию конденсата, например, трубы, станции теплообменников, фильтровальные камеры, животноводческие помещения. Массивные конструкции, минимальный размер которых превосходит 0,8 м, независимо от доступа влаги |
| WA                                                                       | Бетон, на который помимо воздействий среды WF действуют часто или длительно щёлочи, поступающие извне | Конструкции, подвергающиеся воздействию морской воды. Конструкции, на которые воздействуют противогололедные соли без дополнительного динамического воздействия (например, зона обрызгивания). Конструкции промышленных и сельскохозяйственных зданий (например, шламонакопители), подвергающиеся воздействию щелочных солей                                                                                                                                                                      |
| WS                                                                       | Бетон с высокими динамическими нагрузками и прямым воздействием щелочей                               | Конструкции, подвергающиеся воздействию противогололёдных солей и дополнительно высоким динамическим нагрузкам (например, бетон дорожных покрытий)                                                                                                                                                                                                                                                                                                                                                |

П р и м е ч а н и е - Для морской воды с различным содержанием хлоридов требования к бетону указаны в таблице Г.1.

Агрессивное воздействие должно быть дополнительно изучено в случае:

- действия химических агентов, не указанных в таблицах Б.2, Б.4, В.3;
- высокой скорости (более 1 м/с) течения воды, содержащей химические агенты приведенные в таблицах В.3, В.4, В.5.

## Приложение Б

## Классификация агрессивности сред

Т а б л и ц а  Б.1 Классификация агрессивных газовых сред

| Влажностный режим помещений 1)   | Группа газов     | Степень агрессивного воздействия газовых сред 2) на конструкции из   | Степень агрессивного воздействия газовых сред 2) на конструкции из   |
|----------------------------------|------------------|----------------------------------------------------------------------|----------------------------------------------------------------------|
| Зона влажности 3)                |                  | бетона                                                               | железобетона                                                         |
| Сухой Сухая                      | А В С D          | Неагрессивная То же » »                                              | Неагрессивная То же Слабоагрессивная Среднеагрессивная               |
| Нормальный Нормальная            | А В С D          | Неагрессивная То же » Слабоагрессивная                               | Неагрессивная Слабоагрессивная Среднеагрессивная Сильноагрессивная   |
| Влажный или мокрый 4) Влажная    | А В 5) С 5) D 5) | Неагрессивная То же Слабоагрессивная Среднеагрессивная               | Слабоагрессивная Среднеагрессивная Сильноагрессивная То же           |

- 3)  Определяется по приложению В СП 50.13330.2012.
- 4) Для  конструкций  отапливаемых  зданий,  на  поверхностях  которых  допускается  образование конденсата,  степень  агрессивного  воздействия  среды  устанавливается  как  для  конструкций  в  среде  с влажным или мокрым режимом помещений.
- 5)   При  наличии  в  газовой  среде  сульфида  водорода  степень  агрессивного  воздействия  среды  к бетону принимается как сильная.
4. П  р  и  м  е  ч  а  н  и  е  -  Степень  агрессивного  воздействия  указана  для  бетона  марки  по водонепроницаемости W4.

## Т  а  б  л  и  ц  а  Б.2 -Группы  агрессивных  газов  в  зависимости  от  их  вида и концентрации

| Наименование     | Концентрация, мг/м 3 , для газов группы   | Концентрация, мг/м 3 , для газов группы   | Концентрация, мг/м 3 , для газов группы   | Концентрация, мг/м 3 , для газов группы   |
|------------------|-------------------------------------------|-------------------------------------------|-------------------------------------------|-------------------------------------------|
| Наименование     | А                                         | В                                         | С                                         | D                                         |
| Диоксид углерода | До 2000                                   | Св. 2000                                  | -                                         | -                                         |
| Аммиак           | До 0  2                                  | Св. 0  2 до 20                           | Св. 20                                    | -                                         |
| Диоксид серы     | До 0  5                                  | Св. 0  5 до 10                           | Св. 10 до 200                             | Св. 200 до 1000                           |
| Фторид водорода  | До 0  05                                 | Св. 0  05 до 5                           | Св. 5 до 10                               | Св. 10 до 100                             |
| Сульфид водорода | До 0  01                                 | Св. 0  01 до 5                           | Св. 5 до 100                              | Св. 100                                   |
| Оксиды азота 1)  | До 0  1                                  | Св. 0  1 до 5                            | Св. 5 до 25                               | Св. 25 до 100                             |
| Хлор             | До 0  1                                  | Св. 0  1 до 1                            | Св. 1 до 5                                | Св. 5 до 10                               |
| Хлорид водорода  | До 0  05                                 | Св. 0  05 до 5                           | Св. 5 до 10                               | Св. 10 до 100                             |

- 1 В чистом воздухе содержание диоксида углерода около 600 мг/м 3 .
- 2 При  концентрации  газов,  превышающей  пределы,  указанные  в  графе D настоящей  таблицы, возможность применения материала для строительных конструкций следует определять на основании результатов  экспериментальных  исследований.  При  наличии  в  среде  нескольких  газов  принимается более агрессивная (от А к D ) группа.

## СП 28.13330.2017

Т а б л и ц а  Б.3 Классификация агрессивных твердых сред

| Влажностный режим помещений 1)   | Растворимость твердых сред в воде 2), 3) и их   | Степень агрессивного воздействия твердых сред на конструкции из   | Степень агрессивного воздействия твердых сред на конструкции из   |
|----------------------------------|-------------------------------------------------|-------------------------------------------------------------------|-------------------------------------------------------------------|
|                                  |                                                 | бетона                                                            | железобетона                                                      |
| Зона влажности 4)                | гигроскопичность                                |                                                                   |                                                                   |
| Сухой Сухая                      | Хорошо растворимые малогигроскопичные           | Неагрессивная                                                     | Слабоагрессивная                                                  |
| Сухой Сухая                      | Хорошо растворимые гигроскопичные               | Слабоагрессивная                                                  | Среднеагрессивная                                                 |
| Нормальный Нормальная            | Хорошо растворимые малогигроскопичные           | То же                                                             | Слабоагрессивная                                                  |
| Нормальный Нормальная            | Хорошо растворимые гигроскопичные               | »                                                                 | Среднеагрессивная 5)                                              |
| Влажный или мокрый Влажная       | Хорошо растворимые малогигроскопичные           | »                                                                 | Среднеагрессивная 6)                                              |
| Влажный или мокрый Влажная       | Хорошо растворимые гигроскопичные               | Среднеагрессивная 5)                                              | Среднеагрессивная 6)                                              |

- 2)   Перечень наиболее распространенных растворимых веществ и их характеристики приведены в таблице Б.4.
- 3)  Присутствие малорастворимых веществ не влияет на агрессивность среды.
- 4)  Определяется по приложению В СП 50.13330.2012.
- 5)   Степень агрессивного воздействия следует уточнять по таблицам В.3-В.5, Г.1, Г.2.
- 6)  Соли, содержащие хлориды, следует относить к сильноагрессивной среде.

П р и м е ч а н и я

- 1 При  воздействии  хорошо  растворимых  гигроскопических  сред  в  помещениях  с  влажным  и мокрым  режимами  и  периодическом  воздействии  отрицательных  температур  следует  учитывать морозную деструкцию бетона по таблице Ж.1.
- 2 Степень агрессивного воздействия указана для бетона марки по водонепроницаемости W4.

## Т а б л и ц а Б.4 Характеристика твердых сред (солей, оксидов, гидроксидов, органических соединений, аэрозолей и пыли)

| Растворимость твердых сред в воде и их гигроскопичность   | Наиболее распространенные соли  оксиды, гидроксиды, органические соединения, аэрозоли  пыли                                                                                                                                          |
|-----------------------------------------------------------|----------------------------------------------------------------------------------------------------------------------------------------------------------------------------------------------------------------------------------------|
| Малорастворимые                                           | Силикаты  фосфаты  (вторичные и третичные) и карбонаты магния  кальция  бария  свинца  сульфаты бария  свинца  оксиды и гидроксиды железа  хрома  алюминия  кремния, суперфосфат                                            |
| Хорошо растворимые  малогигроскопичные                   | Хлориды и сульфаты натрия  калия  аммония  нитраты кальция  бария  свинца  магния  карбонаты щелочных металлов, карбамид                                                                                                        |
| Хорошо растворимые  гигроскопичные                       | Хлориды кальция  магния  алюминия  цинка  железа  сульфаты магния  марганца  цинка  железа  нитраты и нитриты натрия  калия  аммония  все первичные фосфаты  вторичный фосфат натрия  оксиды и гидроксиды натрия  калия |

П  р  и  м  е  ч  а  н  и  е  - К малорастворимым относятся соединения растворимостью менее 2 г/дм 3  к хорошо растворимым - свыше 2 г/дм 3 . К малогигроскопичным относятся соединения  имеющие при температуре 20 °С равновесную относительную влажность 60 % и более  а  к  гигроскопичным менее 60 %.

## Приложение В

## Степень агрессивного воздействия сред

Т а б л и ц а В.1 - Степень агрессивного воздействия сульфатов в грунтах на бетоны марок по водонепроницаемости W4 - W20

| Цемент                               | Цемент                                                      | Показатель агрессивности грунта, мг/кг, на бетон марки по водонепроницаемости   | Показатель агрессивности грунта, мг/кг, на бетон марки по водонепроницаемости   | Показатель агрессивности грунта, мг/кг, на бетон марки по водонепроницаемости   | Показатель агрессивности грунта, мг/кг, на бетон марки по водонепроницаемости   | Показатель агрессивности грунта, мг/кг, на бетон марки по водонепроницаемости   | Степень агрессивного воздействия   |
|--------------------------------------|-------------------------------------------------------------|---------------------------------------------------------------------------------|---------------------------------------------------------------------------------|---------------------------------------------------------------------------------|---------------------------------------------------------------------------------|---------------------------------------------------------------------------------|------------------------------------|
