Repository: 0odonkihooto0/mdTOhtmlBuild

# mdTOhtmlBuild — нормативные документы СП → интерактивные HTML

Лаборатория контент-воронки [komplid.ru](https://komplid.ru): превращаем корпус
строительных нормативов (СП) из markdown в интерактивные HTML-страницы и готовим
сетку строительных калькуляторов — для SEO/AEO/GEO-трафика маркетинг-сайта.

## Структура

| Папка | Что это |
|---|---|
| `docs/` | Стратегия и планы внедрения: [00 — стратегия SEO/AEO/GEO + blindspot-реестр](docs/00-STRATEGY-SEO-AEO-GEO.md) · [01 — СП-страницы](docs/01-SP-PAGES-PLAN.md) · [02 — калькуляторы](docs/02-CALCULATORS-PLAN.md) |
| `normative-md/` | Корпус: 323 СП в markdown (конвертация Docling из PDF) + логи и манифест конвертации |

File: normative-md/SP_494.1325800.2020_«Конструкции покрытий пространственные металлические. Правил.md (part 5 of 5)
## МИНИСТЕРСТВО СТРОИТЕЛЬСТВА И ЖИЛИЩНО-КОММУНАЛЬНОГО ХОЗЯЙСТВА РОССИЙСКОЙ ФЕДЕРАЦИИ
| мм              | каната, кг                | Расчетное разрывное усилие, кН | Расчетное разрывное усилие, кН |
| 32,0            | 6 057                     | -                              | 1 981                          |
| 42,0            | 10 862                    | 1 667                          | -                              |
| 52,0            | 16 848                    | 2 527                          | -                              |
| 54,0            | 17 900                    | -                              | 2 771                          |
| 62,0            | 23 850                    | 3 548                          | -                              |
| 66,0            | 26 170                    | 4 023                          | -                              |
| 72,0            | 32 088                    | 4 729                          | -                              |
| 78,0            | 35 950                    | 5 543                          | -                              |
| 90,0            | 47 540                    | 7 384                          | -                              |

Таблица А.4 - Закрытый канат с омегообразными проволоками

|                 |                         | Маркировочная группа, Н/мм 2   | Маркировочная группа, Н/мм 2   | Маркировочная группа, Н/мм 2   |
|-----------------|-------------------------|--------------------------------|--------------------------------|--------------------------------|
| Диаметр каната, | Масса 1000 м смазанного | 1180                           | 1270                           | 1370                           |
| мм              | каната, кг              | Расчетное разрывное усилие, кН | Расчетное разрывное усилие, кН | Расчетное разрывное усилие, кН |
| 38,5            | 8 399                   | 1 164                          | 1 253                          | 1 352                          |
| 45,0            | 11 683                  | 1 620                          | 1 743                          | 1 881                          |
| 60,0            | 20 693                  | 2 814                          | 3 028                          | 3 267                          |

Таблица А.5 - Сокращенные технические данные для спиральных канатов

| Диаметр каната, мм                                           | Минимальная разрывная прочность, кН                                                         | Расчетная несущая способ- ность, кН                                                   | Площадь (А) поперечного сечения, мм 2                                                 | Продольная жесткость (ЕА),МН                                               | Масса, кг/пог.м                                                             |
|--------------------------------------------------------------|---------------------------------------------------------------------------------------------|---------------------------------------------------------------------------------------|---------------------------------------------------------------------------------------|----------------------------------------------------------------------------|-----------------------------------------------------------------------------|
| 85 90 95 100 105 110 115 120 125 130 135 140 145 150 155 160 | 6680 7320 8160 9040 10200 11200 12300 13300 14500 15600 16800 18200 19500 20800 22200 23700 | 4060 4440 4950 5480 6160 6760 7440 8060 8780 9470 10200 11000 11800 12600 13500 14300 | 4150 4650 5190 5740 6340 6950 7610 8280 8980 9710 10500 11300 12100 13000 13800 14800 | 643 721 804 890 983 1080 1180 1280 1390 1510 1630 1750 1880 2020 2140 2300 | 34,8 39,0 43,5 48,2 53,1 58,3 63,7 69,4 75,3 81,4 87,8 94,4 102 108 113 121 |

Таблица А.6 - Сокращенные технические данные для закрытых спиральных канатов

|   Диаметр каната, мм |   Минимальная разрывная прочность, кН |   Расчетная несущая способность, кН |   Площадь (А) поперечного сечения, мм 2 |   Продольная жесткость (ЕА),МН | Масса, кг/пог.м   |
|----------------------|---------------------------------------|-------------------------------------|-----------------------------------------|--------------------------------|-------------------|
|                   75 |                                  5620 |                                3406 |                                    3890 |                            642 | 33,8              |
|                   80 |                                  6390 |                                3873 |                                    4420 |                            729 | 31,3              |
|                   85 |                                  7220 |                                4376 |                                    4990 |                            823 | 40,1              |
|                   90 |                                  8090 |                                4903 |                                    5600 |                            924 | 45,0              |
|                   95 |                                  9120 |                                5527 |                                   66310 |                           1040 | 50,7              |
|                  100 |                                 10100 |                                6121 |                                    6990 |                           1150 | 56,2              |
|                  105 |                                 11100 |                                6727 |                                    7710 |                           1270 | 61,9              |
|                  110 |                                 12200 |                                7394 |                                    8460 |                           1400 | 68,0              |
|                  115 |                                 13300 |                                8061 |                                    9240 |                           1520 | 74,5              |
|                  120 |                                 14500 |                                8788 |                                   10100 |                           1670 | 81,1              |
|                  125 |                                 15700 |                                9515 |                                   10900 |                           1800 | 88,4              |
|                  130 |                                162000 |                                9818 |                                   11900 |                           1960 | 95,6              |
|                  135 |                                 17500 |                               10606 |                                   12900 |                           2130 | 104               |
|                  140 |                                 18700 |                               11333 |                                   13900 |                           2290 | 112               |
|                  145 |                                 20100 |                               12182 |                                   14900 |                           2460 | 120               |
|                  150 |                                 21500 |                               13030 |                                   15900 |                           2620 | 128               |
|                  155 |                                 23000 |                               13939 |                                   17000 |                           2810 | 136               |
|                  160 |                                 24500 |                               14848 |                                   18100 |                           2990 | 145               |
|                  165 |                                 26100 |                               15818 |                                   19200 |                           3170 | 155               |
|                  170 |                                 27600 |                               16727 |                                   20400 |                           3370 | 164               |
|                  175 |                                 29300 |                               17758 |                                   21600 |                           3560 | 174               |
|                  180 |                                 31000 |                               18788 |                                   22900 |                           3780 | 184               |

Таблица Б.1

| Канаты                                                  | Кратность свивки   | Модуль упругости Е , МПа   |
|---------------------------------------------------------|--------------------|----------------------------|
| Спиральные по ГОСТ 3064, закрытые несущие по ГОСТ 18899 | 6                  | 1,18×10 5                  |
| Спиральные по ГОСТ 3064, закрытые несущие по ГОСТ 18899 | 8                  | 1,45×10 5                  |
| Спиральные по ГОСТ 3064, закрытые несущие по ГОСТ 18899 | 10                 | 1,61×10 5                  |
| Спиральные по ГОСТ 3064, закрытые несущие по ГОСТ 18899 | 11                 | 1,65×10 5                  |
| Спиральные по ГОСТ 3064, закрытые несущие по ГОСТ 18899 | 12                 | 1,70×10 5                  |
| Спиральные по ГОСТ 3064, закрытые несущие по ГОСТ 18899 | 14                 | 1,75×10 5                  |
| Спиральные по ГОСТ 3064, закрытые несущие по ГОСТ 18899 | 16                 | 1,77×10 5                  |
| Пучки из параллельно уложенных проволок                 | -                  | 2,01×10 5                  |

Таблица Б.2

| Конструкция стальных канатов                                                                                                                   | Модуль упругости Е , МПа   |
|------------------------------------------------------------------------------------------------------------------------------------------------|----------------------------|
| Спиральные однопрядные                                                                                                                         | 1,5×10 5                   |
| Спиральные закрытые                                                                                                                            | 1,6×10 5                   |
| Примечание - Приведенные в настоящей таблице значения модуля соответствуют переменным усилиям в диапазоне 30 %-40 %разрывного усилия в канате. | упругости                  |

## Приложение Б

## Модули упругости стальных канатов

## Приложение В

## Конструктивные схемы куполов

В.1  Купольные  покрытия  проектируют  по  нескольким  конструктивным  схемам: ребристыми, ребристо-кольцевыми и сетчатыми.

В.2  Ребристый  купол  -  система,  состоящая  из  радиальных  ребер  (полуарок), объединенных внизу и в центре опорными кольцами. К ребрам купола шарнирно крепят прогоны и связи, не включающиеся в пространственную работу конструкции.

В.3  Ребристо-кольцевой  купол  (см.  рисунок  В.1, а )  образуют  включением  в систему жестко соединенных с ребрами колец, работающих не только на местный изгиб в качестве прогонов, но и на кольцевые усилия растяжения-сжатия, обеспечивая пространственную  работу  конструкции,  снижая  изгибающие  моменты  и  продольные усилия в радиальных ребрах.

В.4  В  ребристых  и  ребристо-кольцевых  куполах  необходимо  в  нескольких секторах  устанавливать  связи  по  поясам  ребер,  для  обеспечения  общей  устойчивости покрытия и устойчивости ребер из плоскости.

В.5  Формообразование  ребристых  и  ребристо-кольцевых  куполов  определяют формой  плоской  арки, образованной  из  двух  диаметрально  расположенных  ребер. Рекомендуется, для минимизации количества типоразмеров элементов, меридиан принимать в виде дуги окружности, а узловые точки располагать на равных расстояниях друг от друга.

В.6 Статические недостатки первых двух конструктивных схем компенсируются технологическими выгодами (минимальное количество типоразмеров элементов и узлов, простота  узловых  соединений  между  элементами).  Эти  схемы  следует  применять  в покрытиях относительно небольших пролетов.

В.7 Сетчатый купол следует образовывать включением во все панели дополнительных связей (рисунок В.1, б, в, г, д, е ).

В.8 Для сокращения числа конструктивных элементов сетчатых куполов следует применять циклически симметричные схемы на основе поверхностей вращения. Сетчатая схема  куполов  значительно  более  рациональна  по  статической  работе,  но  приводит  к усложнению технологии изготовления и монтажа.

В.9  Основные  схемы  сетчатых  куполов  -  купол  Шведлера  (рисунок  В.1, б ); звездчатая  (купол  Феппля)  (рисунок  В.1, д );  схема  Кайвитта  (рисунок  В.1, г );  схема «ромб» (рисунок В.1, в ).

В.9.1 Купол Шведлера образуют установкой диагональных или крестовых связей в каждой ячейке ребристо-кольцевого купола (рисунок В.1, б ).

В.9.2 Звездчатую схему (купол Феппля) образуют из схемы Шведлера поворотом каждого горизонтального кольца на угол π /n, где n - число граней купола (рисунок В.1, д ). Длину всех стержней, кроме кольцевых, следует принимать одинаковой.

В.9.3 Купол Кайвитта (рисунок В.1, г ) состоит из нескольких секторов (от 6 до 12 в  зависимости  от  диаметра  купола).  Первичная  разбивка  -  меридиональная.  Основание каждого сектора делят на равные отрезки, число которых равно числу кольцевых сечений. В  каждом  последующем  кольцевом  сечении  сектора  число  отрезков  уменьшают  на единицу.  Таким  образом,  каждый  сектор  равномерно  разбит  на  треугольные  ячейки, основание которых вдоль каждого яруса имеют одинаковый размер. Однако треугольники неравнобедренные, поэтому число их типоразмеров соответствует квадрату числа ярусов. В схеме Кайвитта устраняется сгущение элементов в центральной части купола.

В.9.4 Схема «ромб» образуется перекрестной системой полуарок, расположенных в трех направлениях (рисунок В.1, в ). В результате такой разбивки получается достаточно равномерная сеть из равнобедренных  треугольников, число типоразмеров которых приблизительно в два раза меньше, чем в системе Кайвитта. Основания ячеек купола не

совпадают с кольцевыми сечениями, а стороны образуют пространственную (неплоскую) кривую и соответствующую форму плана в виде правильного многоугольника (рисунок В.2).

<!-- image -->

а - ребристо-кольцевая; б - ребристо-кольцевая со связями (сетчатый купол Шведлера); в - схема «ромб»; г - схема Кайвитта; д - звездчатая система; е - геодезический купол

Рисунок В.1 - Варианты конструктивных схем металлических куполов

Рисунок В.2 - Купол с формой плана в виде правильного многоугольника

<!-- image -->

В.10  Геодезические  купола  строят  на  основе  многогранника  (геометрическое тело,  ограниченное  со  всех  сторон  плоскими  многоугольниками  -  гранями)  в  виде икосаэдра (двадцать равносторонних треугольных граней (рисунок В.3, а )) или додекаэдра (двенадцать пятиугольных граней (рисунок В.3, б )).

а                                                 б

<!-- image -->

а - икосаэдр; б додекаэдр

Рисунок В.3 - Многогранники

В.11  Первичную  разбивку  сети  следует  проводить  по  геодезическим  линиям, проведенным  через  вершины  вписанных  многогранников.  Рекомендуется  использовать первый тип многогранника, так как второй - приводит к чрезмерной длине стержневых элементов.

В.12 При проецировании икосаэдра на сферу, сеть купола образует 20 правильных равносторонних сферических треугольников (рисунок В.4, а ),  каждый из которых может быть расчленен на более мелкие треугольники, деля пополам стороны каждого треугольника, формируя 15 окружностей равных диаметров, регулярно расположенных на поверхности сферы (рисунок В.4, б ).

В.13 Грани основного треугольника разделяют на модули (рисунок В.4, в ), число которых зависит от размеров купола, его пролета и ограждающей конструкции покрытия. Членение  сферической  поверхности  следует  назначать  с  учетом  длины  стержневых элементов, оптимизируемой по прочности, экономичности, трудоемкости изготовления и монтажа,  после  чего  криволинейные  проекции  ребер  заменяют  прямыми  стержнями. Конечные треугольники не являются равносторонними.

в

<!-- image -->

а, б - правильные равносторонние сферические треугольники; в - варианты частоты (повторяемости) разбиения ячеек

Рисунок В.4 Сеть геодезического купола

В.14  В  зависимости  от  членения  сферических  треугольников  на  мелкие  ячейки могут быть получены треугольные, квадратные, пятиугольные, шестиугольные и ромбические сетки, в которых большинство стержней имеют равные длины, а остальные стержни  незначительно  отличаются  по  длине  друг  от  друга.  Для  двухслойных  куполов возможны решения, когда наружная сетка треугольная, а внутренняя - шестиугольная.

В.15 Расчет геометрических параметров всех рассмотренных схем следует выполнять численными методами ввиду большого объема вычислений.

Первичная разбивка такой системы - меридиональная. На сферический сегмент наносят сеть меридианов. Каждый полученный участок следует делить четырехугольными ячейками  таким  образом,  чтобы  два  противоположных  узла  ячейки  располагались  на одном меридиане, а два других - на одной параллели.

## Библиография

- [1] СП 53-101-98 Изготовление и контроль качества стальных строительных конструкций
- [2] СП 31-114-2004 Правила проектирования жилых и общественных зданий для строительства в сейсмических районах

\_\_\_\_\_\_\_\_\_\_\_\_\_\_\_\_\_\_\_\_\_\_\_\_\_\_\_\_\_\_\_\_\_\_\_\_\_\_\_\_\_\_\_\_\_\_\_\_\_\_\_\_\_\_\_\_\_\_

УДК 624.074

ОКС 91.080.10

Ключевые слова: конструкции покрытий пространственные металлические, правила проектирования, стержневые системы, вантовые (висячие) системы, тонколистовые  системы,  комбинированные  системы,  материалы,  расчеты, узлы и детали

\_\_\_\_\_\_\_\_\_\_\_\_\_\_\_\_\_\_\_\_\_\_\_\_\_\_\_\_\_\_\_\_\_\_\_\_\_\_\_\_\_\_\_\_\_\_\_\_\_\_\_\_\_\_\_\_\_\_
