Repository: 0odonkihooto0/mdTOhtmlBuild

# mdTOhtmlBuild — нормативные документы СП → интерактивные HTML

Лаборатория контент-воронки [komplid.ru](https://komplid.ru): превращаем корпус
строительных нормативов (СП) из markdown в интерактивные HTML-страницы и готовим
сетку строительных калькуляторов — для SEO/AEO/GEO-трафика маркетинг-сайта.

## Структура

| Папка | Что это |
|---|---|
| `docs/` | Стратегия и планы внедрения: [00 — стратегия SEO/AEO/GEO + blindspot-реестр](docs/00-STRATEGY-SEO-AEO-GEO.md) · [01 — СП-страницы](docs/01-SP-PAGES-PLAN.md) · [02 — калькуляторы](docs/02-CALCULATORS-PLAN.md) |
| `normative-md/` | Корпус: 323 СП в markdown (конвертация Docling из PDF) + логи и манифест конвертации |

File: normative-md/SP_28.13330.2017_«СНиП 2.03.11-85 Защита строительных конструкций от коррозии.md (part 14 of 14)
## МИНИСТЕРСТВО СТРОИТЕЛЬСТВА И ЖИЛИЩНО-КОММУНАЛЬНОГО ХОЗЯЙСТВА РОССИЙСКОЙ ФЕДЕРАЦИИ
| Невооруженным глазом отчетливо видно развитие грибов, покрывающих менее 25 %испытуемой поверхности. То же, для бактерий         |      4 |
| Невооруженным глазом отчетливо видно развитие грибов, покрывающих более 25 %испытуемой поверхности. То же, для бактерий         |      5 |

Щ.12 При проектировании защиты конструкций ГТС от биологической коррозии должна быть разработана программа мониторинга конструкций для выявления очагов биологической коррозии, которые могут привести к изменению конструктивных свойств сооружения.

Щ.13 Степень биоповреждения строительных конструкций зданий и сооружений, вызванного действием биодеструкторов, определяют по приложению Ш, таблица Ш.1.

Щ.14  Мероприятия  по  ремонту  и  защите  от  биоповреждений  строительных конструкций ГТС следует выполнять с учетом  требований нормативных документов. Особенности способов защиты при наличии биоповреждений приведены в таблице Щ.5.

Т а б л и ц а Щ.5 Методы ликвидации последствий биоповреждений строительных конструкций зданий и сооружений ГТС, вызванных действием биодеструкторов

| Степень биоповре ждения   | Характе ристика конструкции   | Метод ликвидации очагов и последствий биоповреждения строительных материалов и конструкций   |
|---------------------------|-------------------------------|----------------------------------------------------------------------------------------------|

| I   | Конструкции из кирпича, бетона, железобетона, а также отделочные материалы   | 1.1.1 После просушки поверхности провести ее обработку 10%- ной перексидом водорода, 30%-ным раствором перексида водорода или другим биоцидным раствором. 1.1.2 Поврежденные участки окрашенных, оштукатуренных или открытых поверхностей очистить шпателем. 1.1.3 Собрать с пола мусор, обильно смочить его биоцидным раствором, упаковать мусор в полиэтиленовые мешки, вынести в мусоросборник. 1.1.4 Повторно обработать поврежденную поверхность биоцидным раствором. 1.1.5 Провести ремонтно-восстановительные работы с применением биостойких материалов или ввести биоциды в клеевые составы, штукатурный раствор, краску   |
|-----|------------------------------------------------------------------------------|-------------------------------------------------------------------------------------------------------------------------------------------------------------------------------------------------------------------------------------------------------------------------------------------------------------------------------------------------------------------------------------------------------------------------------------------------------------------------------------------------------------------------------------------------------------------------------------------------------------------------------------|
|     | Конструкции из природного камня                                              | 1.2.1 Смыть биоцидным моющим средством с поверхности камня колонии микроорганизмов. 1.2.2 Удалить с поверхности материала продукты жизнедеятельности микроорганизмов. 1.2.3 Увлажнить на время не менее 30 мин биоцидным раствором швы, трещины или естественные полости, где могут сохраняться колонии микроорганизмов. 1.2.4 Промыть водой всю поверхность материала. 1.2.5 Обработать всю поверхность биоцидным раствором.                                                                                                                                                                                                       |
|     | Деревянные конструкции                                                       | 1.3.1 Смыть антисептическим раствором с поверхности деревянной конструкции колонии плесневых и иных грибов. 1.3.2 Просушить обработанный участок. 1.3.3 Обработать всю деревянную конструкцию антисептиком.                                                                                                                                                                                                                                                                                                                                                                                                                         |
| II  | Конструкции из кирпича, бетона, железобетона, а также отделочные материалы   | 2.1.1 После просушки поверхности провести ее обработку согласно 1.1.1 настоящей таблицы. 2.1.2 Шпателем или иным инструментом очистить поврежденные участки до неповрежденной поверхности. 2.1.3 Аналогично 1.1.4 настоящей таблицы. 2.1.4 Любым доступным способом, за исключением применения открытого пламени, прогреть поврежденную зону конструкции до температуры св. 60 °С. 2.1.5 Провести дезинфекцию помещения. 2.1.6 Провести ремонтно-восстановительные работы с применением биостойких материалов или ввести биоциды в клеевые составы, штукатурный раствор, краску                                                     |
|     | Конструкции из природного камня                                              | 2.2.1 Смыть моющим средством с поверхности камня колонии микроорганизмов. 2.2.2 Удалить с поверхности материала продукты жизнедеятельности микроорганизмов. 2.2.3 Увлажнить на время не менее 30 мин биоцидным раствором (перексида водорода, четвертичные аммонийные соединения) швы, трещины и полости, заполненные микроорганизмами. 2.2.4 Произвести расчистку швов, трещин, полостей, стыков от биогенных включений.                                                                                                                                                                                                           |

## СП 28.13330.2017

|                                                                            | 2.2.5 Поставить компресс (на время не менее одного часа) перексида водорода (10%-15%) на участки, содержащие корки и наслоения биогенного происхождения. 2.2.6 Удалить механическим путем корки и наслоения биогенного происхождения. 2.2.7 Обработать всю поверхность биоцидным раствором.                                                                                                                                                                                                                                                                                                                                                                                                                                                                                                                                                  |
|----------------------------------------------------------------------------|----------------------------------------------------------------------------------------------------------------------------------------------------------------------------------------------------------------------------------------------------------------------------------------------------------------------------------------------------------------------------------------------------------------------------------------------------------------------------------------------------------------------------------------------------------------------------------------------------------------------------------------------------------------------------------------------------------------------------------------------------------------------------------------------------------------------------------------------|
| Деревянные конструкции                                                     | Провести локальную замену поврежденной деревянной конструкции. С этой целью: 2.3.1 Просушить деревянные конструкции и прилегающие материалы. 2.3.2 Удалить (выпилить, вырубить) пораженную зону древесины и грибные образования (пленки, плодовые тела и т.п.). 2.3.3 Заменить удаленную древесину сухой деревянной вставкой (абсолютной влажностью < 20%) предварительно обработав ее антисептическим составом. 2.3.4 В тех случаях, когда невозможно выполнить работы по 2.3.1-2.3.3 настоящей таблицы, следует применить прогрев/просушку поврежденного участка с помощью микроволновой сушильной установки. 2.3.5 Обработать деревянные и прилегающие конструкции антисептиком. Применять фтористые, борные, хромомедные и хромомедноцинковые антисептики. При использовании водорастворимых антисептиков обработанные участки просушить |
| Конструкции из кирпича, бетона, железобетона, а также отделочные материалы | 3.1.1 После просушки поврежденной поверхности обильно увлажнить ее биоцидным раствором. 3.1.2 Полностью удалить разрушенный материал. Для предотвращения запыленности помещения периодически обильно увлажнять обрабатываемый участок биоцидным раствором. 3.1.3 Аналогично 1.1.4 настоящей таблицы. 3.1.4 Аналогично 2.1.5 настоящей таблицы. 3.1.5 Заменить поврежденный участок кладки. В железобетонных конструкциях: заменить поврежденную арматуру, восстановить поврежденные участки. В бетон и раствор ввести биоцидные добавки                                                                                                                                                                                                                                                                                                      |
| Деревянные конструкции                                                     | Провести замену поврежденного участка конструкции: 3.2.1 Просушить деревянные конструкции . 3.2.2 Полностью удалить пораженные участки древесины. 3.2.3 При обнаружении очагов заражения домовыми грибами необходимо удалить все пораженные части с захватом: 1 м вдоль волокон прилегающей здоровой на вид древесины - для конструкции, состоящей из отдельного бревна бруса, доски и т.п.; 1 м по всем направлениям - для конструкций, состоящих из нескольких деревянных элементов примыкающих друг к другу. 3.2.4 Заменить удаленный фрагмент деревянным протезом (абсолютная влажность 20%) и надежно закрепить по СП 64.13330. 3.2.5 Обработать деревянные и прилегающие конструкции антисептиком. Применять фтористые, борные, хромомедные и                                                                                          |

СП 28.13330.2017

|    |                                                                                                         | хромомедноцинковые и другие антисептики. При использовании водорастворимых антисептиков обработанные участки просушить   |
|----|---------------------------------------------------------------------------------------------------------|--------------------------------------------------------------------------------------------------------------------------|
| IV | Биоповрежде нию II и III степени подвержено более 50%-60% строительных конструкций здания и сооружения. | Демонтаж биоповрежденных конструкций.                                                                                    |

Щ.15 При  проведении работ по ликвидации последствий биоповреждений строительных конструкций зданий и сооружений, вызванных действием биодеструкторов, следует  выполнять очистку поверхности от загрязнений и остатков старых покрытий с учетом требований нормативных документов.

Основные  способы  удаления  покрытий,  рекомендуемых  для  различных  видов конструкций ГТС, приведены в таблицах Щ.6 - Щ.7.

Т а б л и ц а  Щ.6  Химические способы удаления покрытий

| Вид покрытий                                                                                               | Щелочные, водные смывочные среды   | Органические растворители   | Кислотные смывочные среды   |
|------------------------------------------------------------------------------------------------------------|------------------------------------|-----------------------------|-----------------------------|
| Порошковые краски на: - стальных конструкциях - конструкциях из легких сплавов - оцинкованной стали        | +++ - -                            | + +++ ++                    | ++ + -                      |
| Эпоксидные покрытия на: - стальных конструкциях - конструкциях из легких сплавов                           | + -                                | + +                         | +                           |
| - бетонных конструкциях                                                                                    |                                    |                             |                             |
|                                                                                                            |                                    |                             | ++                          |
| Покрытия из водоосновных ЛКМ на: - стальных конструкциях - деревянных конструкциях - каменных конструкциях |                                    |                             |                             |
|                                                                                                            | +                                  | +                           | -                           |
| - бетонных конструкциях                                                                                    | +++                                | ++                          | ++                          |
|                                                                                                            | +++                                | ++                          | -                           |
|                                                                                                            | +++                                | ++                          | -                           |
|                                                                                                            | +++                                | ++                          | -                           |

## СП 28.13330.2017

| Покрытия из органоосновных ЛКМ на: - стальных конструкциях - деревянных конструкциях - каменных конструкциях - бетонных конструкциях   | +   | +++   | +   |
|----------------------------------------------------------------------------------------------------------------------------------------|-----|-------|-----|
| Покрытия из органоосновных ЛКМ на: - стальных конструкциях - деревянных конструкциях - каменных конструкциях - бетонных конструкциях   | +   | +++   | -   |
| Покрытия из органоосновных ЛКМ на: - стальных конструкциях - деревянных конструкциях - каменных конструкциях - бетонных конструкциях   | +   | +++   | -   |
| Покрытия из органоосновных ЛКМ на: - стальных конструкциях - деревянных конструкциях - каменных конструкциях - бетонных конструкциях   | +   | +++   | -   |

Обозначения: «+++» - рекомендуется; «++» - допускается; «+» - допускается с ограничениями; «-» - не допускается.

Т а б л и ц а  Щ.7  Механические способы удаления покрытий

| Вид конструкций                                                                                                   | Шлифование                                                                                                        | Песко/ дробеструйная очистка                                                                                      | Струей воды под высоким давлением                                                                                 |
|-------------------------------------------------------------------------------------------------------------------|-------------------------------------------------------------------------------------------------------------------|-------------------------------------------------------------------------------------------------------------------|-------------------------------------------------------------------------------------------------------------------|
| Металлические                                                                                                     | +++ +++                                                                                                           | +++ +++ +++ -                                                                                                     | ++ +                                                                                                              |
| Бетонные/Железобетонные                                                                                           |                                                                                                                   |                                                                                                                   | ++                                                                                                                |
| Каменные                                                                                                          | +++                                                                                                               |                                                                                                                   |                                                                                                                   |
| Деревянные                                                                                                        | +++                                                                                                               |                                                                                                                   | -                                                                                                                 |
| Обозначения: «+++» - рекомендуется; «++» - допускается; «+» - допускается с ограничениями; «- » - не допускается. | Обозначения: «+++» - рекомендуется; «++» - допускается; «+» - допускается с ограничениями; «- » - не допускается. | Обозначения: «+++» - рекомендуется; «++» - допускается; «+» - допускается с ограничениями; «- » - не допускается. | Обозначения: «+++» - рекомендуется; «++» - допускается; «+» - допускается с ограничениями; «- » - не допускается. |

## Библиография

[1] Федеральный закон от 22 июля 2008 г. № 123-ФЗ «Технический регламент о требованиях пожарной безопасности»

СП 28.13330.2017

\_\_\_\_\_\_\_\_\_\_\_\_\_\_\_\_\_\_\_\_\_\_\_\_\_\_\_\_\_\_\_\_\_\_\_\_\_\_\_\_\_\_\_\_\_\_\_\_\_\_\_\_\_\_\_\_\_\_\_\_\_\_\_\_\_\_\_\_\_\_\_\_\_\_\_\_\_\_\_\_\_\_\_\_\_\_\_

Ключевые слова: защита от коррозии, коррозионная стойкость, бетон, стальная арматура, железобетон, деревянные конструкции, стальные конструкции, алюминиевые конструкции, хризотилцементные конструкции, защитные покрытия

\_\_\_\_\_\_\_\_\_\_\_\_\_\_\_\_\_\_\_\_\_\_\_\_\_\_\_\_\_\_\_\_\_\_\_\_\_\_\_\_\_\_\_\_\_\_\_\_\_\_\_\_\_\_\_\_\_\_\_\_\_\_\_\_\_\_\_\_\_\_\_\_\_\_\_\_\_\_\_\_

112
